Repository: rd070672/yamazakilab-wiki

File: src/exp/3d-printer.md
# 3Dプリンターと造形技術

3Dプリンターは、三次元データに基づき材料を層状に積み上げることで立体物を造形する付加製造（Additive Manufacturing; AM）技術の総称である。サブミリメートルスケールの試作から金属部品の直接造形、建築スケールの構造体まで、デジタル設計と造形プロセスを密接に結びつける基盤技術として位置づけられている。

## 参考ドキュメント

1. 経済産業省「金属積層造形の普及拡大・活用促進に向けた検討会」  
   https://www.meti.go.jp/policy/mono_info_service/mono/sokeizai/AM-WG.html

2. DMM.make 3Dプリント「3Dプリントの基礎知識」  
   https://make.dmm.com/blog/category/about/

3. 3Dプリンタデータベース「国際標準化（ISO/ASTM 52900 シリーズ）」  
   https://www.monozukuri.org/mono/db-dmrc/3dprinter/overview/standard.html


## 1. 3Dプリンティングと付加製造の位置づけ

3Dプリンティングは、ISO/ASTM 52900で定義される付加製造技術の一部として体系化されている。付加製造は、材料を削って形を得る除去加工や、型に流し込む鋳造・射出成形とは対照的に、必要な形状を三次元設計データから直接「積み上げる」加工である。

ISO/ASTM 52900:2015/2021 では、付加製造を次の七つのプロセスカテゴリに分類している。

- Vat Photopolymerization（槽内光重合）
- Material Extrusion（材料押出）
- Material Jetting（材料噴射）
- Binder Jetting（バインダ噴射）
- Powder Bed Fusion（粉末床溶融）
- Directed Energy Deposition（指向性エネルギー堆積）
- Sheet Lamination（シート積層）

これらのカテゴリは、どのように材料を供給し、どのようなエネルギーで層を固化させるかによって区別される。

### 1.1 従来工法との比較

付加製造と従来工法の特徴を整理すると、表1のようになる。

| 区分             | 付加製造（AM）                                   | 従来工法（切削・鋳造・鍛造など）                            |
|------------------|--------------------------------------------------|----------------------------------------------------------|
| 形状自由度       | 高く、内部流路やラティス構造の形成が容易        | 加工制約・抜き勾配などの設計制約が生じやすい              |
| 材料利用効率     | 必要部位のみ積層するため良好                    | 切粉や湯道などのロスが発生しやすい                        |
| 生産スケール     | 少量多品種や一品製作に適する                    | 大量生産・高スループットに適する                          |
| 材料・組織       | 急速凝固・積層構造に由来する特異な組織も形成    | 歴史的に確立された金属・樹脂の組織制御技術が活用しやすい  |
| 設備・運用       | デジタルデータ連携、専用材料や後処理が重要      | 工作機械・金型技術・熱処理など既存インフラと親和性が高い |

日本国内では、経済産業省およびNEDOが金属3Dプリンターを中心とする造形技術の研究開発プログラムを継続しており、航空宇宙・エネルギー・金型産業を対象とした高付加価値化が志向されている。


## 2. 3Dプリンターによる造形プロセスの共通構造

ほとんどの3Dプリンターは、プロセスの詳細は異なるものの、大まかに次の三段階で整理できる。

1. デジタルデータ準備  
   三次元CAD、スキャンデータ、トポロジー最適化モデルなどから、STLやAMF、3MFなどの中立フォーマットを生成し、スライサによって層状データ（toolpath）へ変換する。

2. 層の形成と固化  
   材料供給（フィラメント、粉末、液状樹脂など）とエネルギー供給（熱、レーザー、電子ビーム、UV光など）を組み合わせて1層を形成し、Z方向に積み上げる。

3. 造形後処理  
   サポート除去、熱処理、機械加工、研磨、ろう付け、焼結などにより形状精度・機械的特性・表面品質を整える。

設計データから造形物への変換は離散化過程であり、層厚 $\Delta z$ とXY方向の解像度 $\Delta x,\ \Delta y$ により形状誤差や表面粗さが規定される。特に曲面では、三角メッシュの粗さと層厚に起因するステアステップが不可避である。


## 3. 主な造形方式の分類

ISO/ASTM 52900に基づく造形方式の概要を、代表的材料とともに表2に示す。

### 3.1 造形方式の一覧

| カテゴリ                     | 代表方式・商品名例               | 主材料                           | 特徴的な造形メカニズム                       |
|------------------------------|----------------------------------|----------------------------------|----------------------------------------------|
| 材料押出（Material Extrusion） | FDM/FFF                         | 熱可塑性樹脂、複合フィラメント  | 溶融フィラメントをノズルから押出して積層    |
| 槽内光重合（Vat Photopolymerization） | SLA, DLP                       | 光硬化性樹脂                     | UV/可視光で液体樹脂を層ごとに硬化           |
| 粉末床溶融（Powder Bed Fusion） | SLS, SLM, DMLS                 | 樹脂粉末、金属粉末              | 粉末床をレーザーや電子ビームで局所溶融      |
| バインダ噴射（Binder Jetting） | 金属・砂型用バインダジェット    | 金属粉、セラミック粉、砂        | 粉末床にバインダを噴射し、後焼結などで固化  |
| 材料噴射（Material Jetting）   | PolyJet等                       | 光硬化樹脂                       | インクジェットノズルで液滴を噴射し光硬化    |
| 指向性エネルギー堆積（DED）   | レーザー肉盛り、ワイヤDED       | 金属ワイヤ、金属粉              | ワイヤや粉末を供給しながら同時溶融・堆積    |
| シート積層（Sheet Lamination） | LOM 等                          | 紙、樹脂シート、金属箔          | シートを積層し接着・切断で形状形成          |


## 4. 材料押出方式（FDM/FFF）の基礎

### 4.1 原理とモデル化

材料押出方式では、熱可塑性樹脂フィラメントを加熱ノズルを通して溶融し、XY平面上に線状に堆積した後、Z方向にステージを移動して次層を積み重ねる。ノズル出口温度を $T_{\mathrm{nozzle}}$、ガラス転移温度を $T_{\mathrm{g}}$ とすると、少なくとも

$$
T_{\mathrm{nozzle}}>T_{\mathrm{m}} > T_{\mathrm{g}}
$$

を満たす温度条件で安定した押出が可能である（$T_{\mathrm{m}}$ は融点、非晶質樹脂ではガラス転移温度と流動温度の範囲で議論される）。

溶融樹脂はノズルから出た直後に基材との界面で急冷されるため、層間の溶着は拡散時間と温度に強く依存する。層間溶着の拡散長さを $l$、拡散係数を $D(T)$、有効時間を $t$ とすれば、

$$
l\sim \sqrt{D(T)\,t}
$$

のオーダで層間接合の進行が見積もられる。

### 4.2 特徴

- 樹脂材料と装置コストが比較的低く、教育・個人用途から試作まで広く利用されている。
- 押出方向・層方向の異方性が強く、引張強度や疲労特性は造形方向の設計と条件に依存する。
- ノズル径と層厚により最小線幅および表面粗さが決まり、微細形状の再現性には限界がある。

国内では家庭用〜業務用FDM機に関する解説記事が多数公開されており、造形方式と材料の違いに基づく使い分けが整理されている。


## 5. 材料と物性の観点から見た造形方式の比較

樹脂系と金属系で利用される主要方式を比較すると、表3のように整理できる。

### 5.1 樹脂系・金属系の主要方式比較

| 分類        | 造形方式            | 代表材料                  | 構造・物性上の特徴                               |
|-------------|---------------------|---------------------------|--------------------------------------------------|
| 樹脂系      | FDM/FFF            | PLA, ABS, PETG, Nylon等  | 層間異方性が大きく、用途によって焼鈍などが有効 |
| 樹脂系      | SLA/DLP            | アクリレート系樹脂       | 高い表面品質と分解能、機械特性は樹脂設計に依存 |
| 樹脂系      | SLS（樹脂粉末）    | PA12など                  | 多孔質〜半緻密、サポート不要形状が取りやすい   |
| 金属系      | PBF（SLM/DMLS）    | Ti合金、Ni基、マルエージング鋼等 | 高緻密・高強度だが残留応力が大きく熱処理が重要 |
| 金属系      | Binder Jetting     | ステンレス、工具鋼等     | 焼結後の収縮を前提とした設計が必要              |
| 金属系      | DED                | Ti合金、Ni基、鋼材       | 既存部材への肉盛り・修復に有効                  |

日本の公的研究機関（産総研など）は、金属積層造形における粉末の特性評価、プロセスモニタリング、リマニュファクチャリングへの展開を含む総合的な研究を推進している。


## 6. 金属3Dプリンター（Powder Bed Fusion, DED など）の基礎

### 6.1 粉末床溶融（PBF）

粉末床溶融では、粉末層を敷き出した後、レーザーや電子ビームで選択的に溶融し、層ごとに固化させる。レーザー出力を $P$、走査速度を $v$、層厚を $h$、トラックピッチを $s$ とすると、単位体積あたりの照射エネルギー密度 $E_{v}$ はしばしば

$$
E_{v}=\frac{P}{v\,h\,s}
$$

のように定義され、溶け込み・気孔・残留応力などの挙動と相関づけて議論される。

粉末粒径分布、流動性、酸素含有量などの粉末特性は、造形性と機械的特性に直結する。粉末再利用では、粒度変化や酸化の進行を評価しつつ管理することが必要とされる。

### 6.2 指向性エネルギー堆積（DED）

DEDでは、ワイヤまたは粉末をノズル先端で供給しながら、同一点をレーザーなどで加熱して局所溶融池を形成し、軌跡に沿って堆積させる。PBFと異なり、造形体の周囲が粉末で埋まらないため、既存部材の局所肉盛りや修復に適する。

DEDでは、入熱と冷却速度が溶接と同等かそれ以上に高いため、溶接冶金学の知見が重要となる。多層堆積における熱履歴がマクロ組織・ミクロ組織・残留応力に大きく影響する。


## 7. 造形データとプロセスパラメータ

### 7.1 スライスデータとパス生成

三次元モデルを層厚 $\Delta z$ でスライスすると、理想的な体積 $V$ と層数 $N$ の関係は

$$
N\approx \frac{H}{\Delta z},\quad V\approx \sum_{k=1}^{N} A_{k}\,\Delta z
$$

で与えられる。ここで $H$ は全高、$A_{k}$ は各層の断面積である。層厚を小さくすると表面性状は向上するが、造形時間とデータ量が増加する。

また、パス生成では充填パターン（グリッド、三角格子、ハニカムなど）が機械的特性と造形時間を左右する。内部充填率 $\phi$ とバルク密度 $\rho_{\mathrm{bulk}}$、材料密度 $\rho_{\mathrm{mat}}$ の関係は概ね

$$
\rho_{\mathrm{bulk}}\approx \phi\,\rho_{\mathrm{mat}}
$$

とみなせるが、実際には空隙形状や界面の未溶着などが影響する。



## 8. 代表的応用分野と造形方式の対応

3Dプリンターの応用分野と、よく用いられる造形方式の対応を表4に示す。

| 分野           | 対象例                            | 主な方式               | 要求特性の例                         |
|----------------|-----------------------------------|------------------------|--------------------------------------|
| 試作・デザイン | 意匠モデル、外観確認用モック     | FDM, SLA               | 形状再現性、表面品質                 |
| 医療・歯科     | インプラント用ガイド、歯科模型   | SLA, 金属PBF           | 寸法精度、生体適合材料               |
| 航空宇宙       | 軽量ブラケット、エンジン部品     | 金属PBF, DED           | 高比強度、疲労特性、トレース可能性   |
| 金型・治具     | 冷却配管入り金型、組立治具       | 金属PBF, 樹脂SLS       | 耐熱性、剛性、複雑内部形状           |
| エネルギー     | タービン部品、熱交換器           | 金属PBF, Binder Jetting| 伝熱性能、耐食性、内部流路設計自由度 |
| 教育・研究     | 機構モデル、流体デモモデル       | FDM, SLA               | 低コスト、短納期                     |


## 9. 標準化と品質保証の動向

国際的には、ISO/ASTM 52900シリーズが用語とプロセス分類の基盤となり、装置・プロセス・材料・試験方法に関する細分化された規格（例：材料押出用装置規格 ISO/ASTM 52903-2など）が整備されている。 

日本においても、金属AMの品質保証や設計指針に関する検討が進んでおり、例えば国の検討会では金属粉末材の疲労データベース構築や、非破壊評価技術の適用性が議論されている。

品質保証の観点では、造形プロセスをブラックボックスとして扱うのではなく、

- 粉末特性（粒度分布、形状、酸素含有量）
- 造形パラメータ（エネルギー密度、走査パターン、雰囲気）
- 熱履歴（造形中の温度場）
- 後処理（焼鈍、HIP、機械加工）

を明示的に記録し、機械的特性・組織と相関づけることが重視されている。


## まとめと展望

3Dプリンターは、付加製造の概念に基づいて三次元設計データから直接立体物を造形する技術であり、材料供給形態とエネルギー供給方式に応じて多様な方式に分かれる。本稿では、ISO/ASTM 52900の枠組みに沿って主要な造形方式の特徴を整理し、樹脂系・金属系の材料と物性の観点から造形プロセスの考え方を概観した。さらに、日本国内での研究開発・標準化・産業展開の動向を踏まえ、3Dプリンティングが既存製造技術とどのように補完関係を結びつつ利用されつつあるかを示した。

今後は、設計自由度を活かしたラティス構造やマルチマテリアル構造、トポロジー最適化を組み込んだ一体設計など、3Dプリンターならではの構造設計が一層重要になると考えられる。また、造形中モニタリングとシミュレーション、機械学習を組み合わせたプロセス状態推定や欠陥予測、ライフサイクル全体を見据えたリマニュファクチャリングとの接続が国内外で進展しており、3Dプリンターを単なる造形装置ではなく、デジタルものづくりインフラの中核として位置づける視点が求められるであろう。

## 参考資料
- ISO/ASTM 52900:2021, Additive manufacturing – General principles – Fundamentals and vocabulary（ISO公式オンライン閲覧） 
- 3ERP Blog「3D Printing Types: 7 Main Categories of 3D Printing」  
  https://www.3erp.com/blog/3d-printing-types/ 
- Siemens Digital Industries Software, Material extrusion overview  
  https://www.sw.siemens.com/en-US/technology/material-extrusion/
- Engineering Product Design「Material Extrusion – Fused Deposition Modeling (FDM)」  
  https://engineeringproductdesign.com/knowledge-base/material-extrusion/
- 産業技術総合研究所 AMRI「金属積層造形の研究開発」  
  https://unit.aist.go.jp/am-ri/group/aps.htm 
- 経済産業省「三次元造形技術を核としたものづくり革命プログラム」関連資料  
  https://www.meti.go.jp/policy/tech_evaluation/c00/C0000000H27/160329_3Dprinter1/3Dprinter1_05-0.pdf
- NEDO「次世代型産業用3Dプリンタの造形技術開発・実用化事業」事後評価報告書  
  https://www.nedo.go.jp/content/100925848.pdf

File: src/exp/clebsch-gordan.md
# 選択則とClebsch–Gordan係数

XMCD（X線磁気円二色性）は、円偏光X線が持つ角運動量が電子系の角運動量自由度へどのように結合するかを、吸収強度差として観測する分光である。Clebsch–Gordan（CG）係数は、その結合の許容条件と重み付けを与えるため、XMCDの背骨をなす量である。

## 参考ドキュメント
1. B. T. Thole et al., X-ray circular dichroism as a probe of orbital magnetization, Physical Review Letters 68, 1943 (1992)
   https://link.aps.org/doi/10.1103/PhysRevLett.68.1943
2. P. Carra et al., X-ray circular dichroism and local magnetic fields, Physical Review Letters 70, 694 (1993)
   https://link.aps.org/doi/10.1103/PhysRevLett.70.694
3. SPring-8 夏の学校 実習資料：軟X線磁気円二色性分光（MCD） ビームライン BL23SU（日本語, PDF）
   https://www.spring8.or.jp/ext/ja/sp8summer_school/sp8ss2004/sp8ss2004doc/jisshu23su.pdf

## 1. Clebsch–Gordan係数がXMCDの中心になる理由

XMCDの観測量は、右円偏光と左円偏光での吸収係数の差
$$
\Delta\mu(\omega)=\mu_{+}(\omega)-\mu_{-}(\omega)
$$
である。差が生まれる根源は、円偏光が光子の角運動量射影 $q=\pm1$ を持ち、電気双極子遷移が階数1の球面テンソル $T^{(1)}_{q}$ として作用する点にある。つまり、偏光の切り替えは $q$ の切り替えであり、どの $q$ がどの初期状態からどの終状態へ結合するかがそのまま強度差に現れる。

この「結合の振幅」を角運動量量子数で体系的に与えるのがCG係数（あるいは等価なWignerの $3j$ 記号）である。XMCDの総和則（sum rules）がスペクトル積分から軌道角運動量 $\langle L_{z}\rangle$ やスピン角運動量 $\langle S_{z}\rangle$ を取り出せるのも、$L_{2,3}$ 端（$2p_{1/2},2p_{3/2}$）に現れる角運動量チャネルの重みがCG係数で完全に整理できるからである。

## 2. 角運動量の足し算と基底変換：CG係数の定義と意味

### 2.1 結合基底と直積基底

2つの角運動量 $\mathbf{J}_{1},\mathbf{J}_{2}$ の合成 $\mathbf{J}=\mathbf{J}_{1}+\mathbf{J}_{2}$ を考える。直積基底
$$
|j_{1}m_{1}\rangle\otimes|j_{2}m_{2}\rangle
$$
と、結合基底
$$
|JM\rangle
$$
は同一空間の基底であり、変換係数がCG係数である：
$$
|JM\rangle=\sum_{m_{1},m_{2}}|j_{1}m_{1}\rangle|j_{2}m_{2}\rangle\langle j_{1}m_{1}\,j_{2}m_{2}|JM\rangle .
$$

XMCDでは、コア準位でのスピン–軌道結合（$l$ と $s$ の合成）や、光子の $q$ が電子の $m$ 変化に対応する点が本質であり、CG係数は「基底変換」ではなく「遷移確率の係数」として観測量に直結する。

### 2.2 非ゼロ条件（選択則の骨格）

CG係数が非ゼロとなるための条件は、少なくとも次を満たす：

- 射影の保存：$m_{1}+m_{2}=M$
- 三角条件：$|j_{1}-j_{2}|\le J\le j_{1}+j_{2}$
- 範囲：$-j\le m\le j$

これらが、XMCDで用いる許容遷移の「最小の地図」を与える。

### 2.3 $3j$ 記号との関係

CG係数は $3j$ 記号と等価であり、
$$
\langle j_{1}m_{1}\,j_{2}m_{2}|JM\rangle
=
(-1)^{j_{1}-j_{2}+M}\sqrt{2J+1}
\begin{pmatrix}
j_{1} & j_{2} & J\\
m_{1} & m_{2} & -M
\end{pmatrix}
$$
で結ばれる。XMCDの導出では $3j$ 記号の形で現れることが多いが、意味はCG係数と同一である。

## 3. 具体例：$l=1$ と $s=1/2$ の合成（$2p$ コア準位）

$L_{2,3}$ 端は、$2p$ コアホールのスピン–軌道分裂により $j=3/2$ と $j=1/2$ に分かれる。これは量子数の合成
$$
\mathbf{j}=\mathbf{l}+\mathbf{s},\quad l=1,\ s=\frac{1}{2}
$$
であり、結合基底 $|j m_{j}\rangle$ を直積基底 $|l m\rangle|s m_{s}\rangle$ へ展開する係数がCG係数である。

以下は代表的な展開（規約により位相は変わり得るが、振幅の二乗が与える重み構造は不変である）：

- $j=3/2$ の例
$$
\left|\frac{3}{2},\frac{3}{2}\right\rangle=\left|1,1\right\rangle\left|\frac{1}{2},\frac{1}{2}\right\rangle,
$$
$$
\left|\frac{3}{2},\frac{1}{2}\right\rangle=\sqrt{\frac{2}{3}}\left|1,0\right\rangle\left|\frac{1}{2},\frac{1}{2}\right\rangle+\sqrt{\frac{1}{3}}\left|1,1\right\rangle\left|\frac{1}{2},-\frac{1}{2}\right\rangle.
$$

- $j=1/2$ の例
$$
\left|\frac{1}{2},\frac{1}{2}\right\rangle=\sqrt{\frac{1}{3}}\left|1,0\right\rangle\left|\frac{1}{2},\frac{1}{2}\right\rangle-\sqrt{\frac{2}{3}}\left|1,1\right\rangle\left|\frac{1}{2},-\frac{1}{2}\right\rangle.
$$

この展開が示すのは、同じ $m_{j}$ を持っていても $j$ が異なると $(m,m_{s})$ 成分の混ざり方が異なり、したがって円偏光（$q$）で選ばれる遷移チャネルの重みが異なる、という事実である。XMCDの $L_3$ と $L_2$ が異なる符号・強度・線形結合を示すのは、この重みの差が出発点となる。

## 4. 電気双極子遷移とWigner–Eckart定理：CG係数が強度を決める

### 4.1 吸収の基本式

XASの吸収係数は、双極子相互作用に対する遷移率として
$$
\mu(\omega)\propto \sum_{f}\left|\langle f|\mathbf{\epsilon}\cdot\mathbf{r}|i\rangle\right|^{2}\delta(E_{f}-E_{i}-\hbar\omega)
$$
と表される。XMCDは、偏光 $\mathbf{\epsilon}$ を円偏光として切り替え、差 $\Delta\mu(\omega)$ を観測する。

### 4.2 変換：双極子演算子を球面テンソルで書く

双極子演算子は球面テンソルとして
$$
\mathbf{\epsilon}\cdot\mathbf{r}\ \longrightarrow\ \sum_{q=0,\pm1}\epsilon_{q}\,T^{(1)}_{q}
$$
と書ける。円偏光は基本的に $q=\pm1$ 成分を選ぶ。

### 4.3 Wigner–Eckart定理と $3j$ 記号

角運動量固有状態 $|j m\rangle$ に対し、
$$
\langle j_{f}m_{f}|T^{(1)}_{q}|j_{i}m_{i}\rangle
=
(-1)^{j_{f}-m_{f}}
\begin{pmatrix}
j_{f} & 1 & j_{i}\\
-m_{f} & q & m_{i}
\end{pmatrix}
\langle j_{f}\|T^{(1)}\|j_{i}\rangle
$$
である。ここで

- 還元行列要素 $\langle j_{f}\|T^{(1)}\|j_{i}\rangle$ は動径積分などの大きさを担う
- $3j$ 記号（すなわちCG係数）が角度因子として $m$ と $q$ の結合強度を与える

したがって、右円偏光と左円偏光の差は、占有数やスピン分極・軌道分極と、CG係数が与える角度因子の組合せとして定量化される。

## 5. XMCDの角運動量像：光子のヘリシティが何を選ぶか

### 5.1 選択則

球面テンソル $T^{(1)}_{q}$ により、射影量子数は
$$
m_{f}=m_{i}+q
$$
で結ばれる（許容範囲内）。つまり $q=+1$ と $q=-1$ は異なる $m$ チャネルを駆動し、磁化による占有不均衡があると吸収が非対称になりXMCDが生じる。

### 5.2 $2p\rightarrow 3d$（$L_{2,3}$ 端）

遷移金属の軟X線XMCDでは $2p(l=1)\rightarrow 3d(l=2)$ が主であり、双極子選択則 $\Delta l=+1$ が効く。ここで重要なのは、初期状態がすでに $|l s; j m_{j}\rangle$ の結合状態であり、その内部構造（$(m,m_{s})$ の混ざり）がCG係数で与えられる点である。円偏光は $q$ を固定し、$m$ チャネルの重みを変え、結果として $L_3$（$j=3/2$）と $L_2$（$j=1/2$）のXMCDが異なる振る舞いとなる。

## 6. 総和則（sum rules）におけるCG係数の直交性

XMCDの強みは、スペクトルのエネルギー積分が基底状態の角運動量期待値へ結びつく点にある。総和則の成立は、各エッジに含まれる遷移チャネルをCG係数で分解し、終状態の和（あるいはエネルギー積分）を取ったときに、CG係数の直交性によって角度因子が整理されることに基づく。

### 6.1 軌道角運動量の総和則

$L_{2,3}$ 端全体でのXMCD積分は、$d$ 空孔数 $n_{h}$ と軌道角運動量射影に比例する：
$$
\int_{L_{2}+L_{3}}\Delta\mu(\omega)\,d\omega\ \propto\ n_{h}\langle L_{z}\rangle .
$$
比例係数は規格化や定義に依存するが、なぜ $L_2+L_3$ の和で軌道成分が出るかは、角運動量チャネルの足し上げがCG係数の恒等関係で整理されるためである。

### 6.2 スピン角運動量の総和則と $T_{z}$

スピン成分は $L_3$ と $L_2$ の異なる重み付き結合で現れ、低対称場では磁気双極子項 $\langle T_{z}\rangle$ が加わる：
$$
\int_{L_{3}}\Delta\mu(\omega)\,d\omega
-
c\int_{L_{2}}\Delta\mu(\omega)\,d\omega
\ \propto\ 
n_{h}\left(\langle S_{z}\rangle+\alpha\langle T_{z}\rangle\right).
$$
係数 $c,\alpha$ の起源は、$2p_{3/2}$ と $2p_{1/2}$ の内部構造をCG係数で展開し、許容遷移の重みを集計する点にある。

### 6.3 直交性

CG係数には $m$ に関する直交性があり、概念的には
$$
\sum_{m_{1},m_{2}}
\langle j_{1}m_{1}\,j_{2}m_{2}|JM\rangle
\langle j_{1}m_{1}\,j_{2}m_{2}|J'M'\rangle
=
\delta_{JJ'}\delta_{MM'}
$$
のように表される。総和則では、この直交性が「積分で閉じる」理由として働き、観測量が角運動量期待値へ落ちる。

## 7. CG係数の対応表

| 要素 | 量子数・記号 | XMCDでの役割 | CG係数が現れる場所 |
|---|---|---|---|
| 光子（円偏光） | $q=\pm1$ | 角運動量射影の供給 | $T^{(1)}_{q}$ の成分選択 |
| コア準位 | $|l s; j m_{j}\rangle$ | $L_{2,3}$ 分裂 | $l$ と $s$ の合成（CG） |
| 双極子遷移 | $\Delta l=\pm1,\ \Delta m=q$ | 許容遷移の選別 | $3j$（=CG）で角度因子 |
| 空孔（終状態の数） | $n_{h}$ | 総和則の比例因子 | 終状態和で直交性が効く |
| 観測量 | $\Delta\mu(\omega)$ | 円偏光差スペクトル | $q$ の非対称性が強度差へ |

この表の見通しは、XMCDの元素選択性や $L_{2,3}$ の役割を、角運動量結合の言葉だけで整理できることを示す。

## 8. 符号・係数の変化

XMCDの式は、文献や装置で符号や定数が変わって見えることがある。主な理由は次である：

- 右円偏光／左円偏光の位相規約の違い（$q$ の対応が入れ替わる場合がある）
- 差の定義 $\Delta\mu$ の取り方（$\mu_{+}-\mu_{-}$ か $\mu_{-}-\mu_{+}$ か）
- 磁化方向と入射方向の幾何（観測されるテンソル成分が変わる）
- 積分範囲や背景除去の流儀の違い（面積の定義差）

これらはCG係数の内容を変えるものではなく、「観測量の定義」と「幾何の翻訳」を変えるものである。翻訳が統一されれば、角運動量代数としての骨格は一貫する。

## まとめ

Clebsch–Gordan係数は、XMCDを「吸収差の現象」ではなく「角運動量結合の分光」として理解するための中心道具である。コア準位の $j$ 分裂、円偏光の $q=\pm1$、双極子遷移の角度因子、そして総和則による $\langle L_{z}\rangle$・$\langle S_{z}\rangle$ の抽出は、いずれもCG係数が与える角運動量代数により統一的に整理されるのである。

## 関連研究
- 山崎勝義, Clebsch-Gordan 係数と射影演算子（日本語, PDF）
  https://www.molsci.jp/wp-content/uploads/AC0002.pdf
- PubMed: Thole (1992) の書誌情報
  https://pubmed.ncbi.nlm.nih.gov/10045260/
- PubMed: Carra (1993) の書誌情報
  https://pubmed.ncbi.nlm.nih.gov/10054179/
- ADS: Thole (1992) のアブストラクト
  https://ui.adsabs.harvard.edu/abs/1992PhRvL..68.1943T/abstract
- ADS: Carra (1993) のアブストラクト
  https://ui.adsabs.harvard.edu/abs/1993PhRvL..70..694C/abstract

File: src/exp/cvd.md
# 化学気相成長法（CVD）による薄膜形成の基礎

化学気相成長法（Chemical Vapor Deposition; CVD）は、気相中の化学反応により基板表面上に固体薄膜を形成する方法であり、半導体デバイス製造から二次元材料合成に至るまで広く利用されている。欠陥の少ない結晶成長と優れた被覆性を両立できるため、微細構造上への高品質コーティングを実現する基本的な成膜技術である。

## 参考ドキュメント
1. 関口敦「化学気相成長（Chemical Vapor Deposition: CVD）法の基礎」日本真空学会誌 59, 171–183 (2016). 
2. 鈴木基史「成膜の基礎」日本真空学会誌 57, 14-LC-013 (2014).
3. 井ノ上泰輝, 丸山俊夫「原子層物質の化学気相成長の基礎」表面と真空 65, 20180861 (2022). 

## 1. CVDの定義と位置づけ

化学気相成長法（CVD）は、基板近傍または基板表面で前駆体ガスが化学反応を起こし、その生成物として固体薄膜が基板上に形成されるプロセスである。一般的には高温環境下で行われ、生成物としては半導体、絶縁体、金属、セラミックスなど多様な材料が対象となる。

日本真空学会の解説では、CVDは「前駆体ガスの搬送・吸着・表面反応・脱離」の連鎖過程として整理され、欠陥の少ない結晶成長と良好な被覆特性を実現する成膜法として位置づけられている。

### 1.1 PVDとの比較における特徴

気相成長法全体の中で、PVDとCVDは次のように対比される。

- PVD：固体ターゲットを物理的に気化もしくはスパッタし、その粒子を基板に直進的に堆積させる。
- CVD：前駆体ガスを供給し、気相あるいは表面での化学反応により薄膜物質を生成させる。

原料の形態と駆動原理の違いにより、下記のような特徴が生じる。

## 2. 成膜法の比較（CVD・PVD・ALD）

CVD、PVD、ALD（Atomic Layer Deposition）の基本的な違いを表1に示す。

### 2.1 CVD・PVD・ALDの比較

| 成膜法 | 原料形態          | 駆動原理                             | 被覆性（コンフォーマリティ） | 膜厚制御 | 代表的用途                         |
|--------|-------------------|--------------------------------------|------------------------------|----------|------------------------------------|
| CVD    | ガス（前駆体）    | 気相・表面の化学反応                | 良好（複雑形状にも適用可）   | 良好     | Si, SiO₂, Si₃N₄, 金属・セラミックス |
| PVD    | 固体ターゲット    | 物理的気化・スパッタ                | 中程度（主に見通し線上）     | 良好     | 金属配線、工具コーティング、光学膜 |
| ALD    | ガス（パルス供給）| 表面自己終端反応の逐次繰り返し      | 非常に良好（高アスペクト比構造）| 極めて高い | 超薄ゲート酸化膜、高k絶縁膜など    |

ALDは自己終端反応により原子層レベルの厚さ制御と優れた被覆性を実現する一方、CVDはより高い成膜速度と材料・プロセスの柔軟性を有している。

## 3. CVDプロセスの基本素過程

CVDは、一般に次の素過程から構成される。

1. 前駆体ガスの供給と流動
2. 基板近傍への拡散
3. 基板表面への吸着
4. 表面での化学反応（分解・置換・合成）
5. 反応生成物の薄膜としての成長
6. 副生成物ガスの脱離と排気

### 3.1 反応速度とArrhenius則

多くのCVD反応は、表面反応律速とみなすことができ、その反応速度定数 $k$ はArrhenius則に従う。

$$
k = A \exp\left(-\frac{E_{\mathrm{a}}}{RT}\right)
$$

ここで、$A$ は頻度因子、$E_{\mathrm{a}}$ は活性化エネルギー、$R$ は気体定数、$T$ は絶対温度である。基板温度の設定は、膜質と成膜速度の両方を決定する重要な要因である。

### 3.2 質量輸送とDamköhler数

CVDにおける成長速度 $R$ は、気相から表面への質量輸送と、表面反応の速度のうち遅い方で律速されることが多い。これを定量的に評価するために、反応速度と質量輸送速度の比としてDamköhler数 $Da$ を導入することがある。

$$
Da = \frac{\text{表面反応速度}}{\text{質量輸送速度}}
$$

- $Da \ll 1$ の場合：質量輸送律速
- $Da \gg 1$ の場合：表面反応律速

プロセス条件（温度、圧力、ガス流量）を調整することで、望ましい律速条件を選択することができる。


## 4. CVD成長における表面・微細構造

### 4.1 吸着・反応・脱離の素過程

基板表面上での前駆体の挙動は、次のように整理される。

- 吸着：前駆体分子が基板表面に物理吸着・化学吸着する。
- 反応：吸着した分子が基板表面上で分解・再結合し、目的物質を形成する。
- 脱離：副生成物ガス（HCl, H₂, NH₃ など）が表面から脱離し、排気される。

表面被覆率 $\theta$ を用いたLangmuir型の速度式などにより、吸着・反応・脱離の競合がモデル化されることが多い。

### 4.2 薄膜の成長モードと被覆性

CVDでは、PVDと同様に島状成長、層状成長、準層状成長が現れるが、ガス流れが多方向性であるため、微細構造の側壁や凹部にもガスが到達しやすく、被覆性に優れる傾向がある。特に低圧CVDやプラズマCVDでは微細トレンチ・スルーホール内部への成膜が可能であり、半導体プロセスで重要な役割を果たしている。

## 5. 主なCVDプロセスの分類

CVDは、圧力、エネルギー供給方法、前駆体の種類などにより多くの方式に分類される。表2に代表的な分類を示す。

### 5.1 CVDの主な分類

| 分類軸     | 方式                  | 概要                                      |
|------------|-----------------------|-------------------------------------------|
| 圧力       | 常圧CVD（APCVD）      | 大気圧付近で行うCVD。装置構成が比較的単純。 |
|            | 低圧CVD（LPCVD）      | 数百Pa程度の低圧で行う。粒子間衝突を抑制し均一性向上。 |
| エネルギー | 熱CVD                 | 主として加熱によって反応を駆動。         |
|            | プラズマCVD（PECVD）  | プラズマによる励起・分解を利用し、低温で成膜可能。 |
|            | 光CVD, 電場CVDなど   | 光照射や電場など外場を併用する方式。     |
| 前駆体     | MOCVD                 | 有機金属化合物を利用するCVD。Ⅲ–Ⅴ族半導体などに利用。 |
|            | ハロゲン系CVD         | SiH₄, SiCl₄ などハロゲン・水素含有ガスを用いる。 |

最近では、プラズマ、光、電場・磁場など外場の効果を積極的に利用したCVDプロセスも検討されており、核生成、結晶配向、相制御などに対する新たな制御手法として注目されている。

### 5.2 LPCVDとPECVDの特徴

低圧CVD（LPCVD）は、反応管内を数百Pa程度まで減圧した状態でガスを流し、高温で反応を進行させる。基板上の膜厚分布が均一になりやすく、半導体製造におけるSi₃N₄やポリシリコン堆積に広く用いられている。

プラズマCVD（PECVD）は、プラズマによって前駆体分子を活性化し、基板温度を相対的に低く抑えながら成膜できる点が特徴である。ディスプレイや太陽電池用のa-Si:H、低温ガラス基板上への膜形成など、温度制約の厳しい用途に適している。


## 6. 代表的なCVD材料系

### 6.1 シリコン・シリコン酸化膜・窒化膜

シリコン系材料はCVDの代表的対象であり、SiH₄, SiCl₄, TEOSなどの前駆体からSi, SiO₂, Si₃N₄が形成される。

例として、SiH₄によるSi薄膜形成では、表面反応の概略として

$$
\mathrm{SiH_4} \rightarrow \mathrm{Si} + 2\mathrm{H_2}
$$

が用いられる。また、TEOS（テトラエトキシシラン）とO₂を用いた場合のSiO₂堆積では、

$$
\mathrm{Si(OC_2H_5)_4} + \mathrm{O_2} \rightarrow \mathrm{SiO_2} + \text{副生成物}
$$

のような総括反応式で表される。

### 6.2 III–V族・II–VI族半導体

MOCVDでは、有機金属ガス（TMGa, TMAl, TMGaなど）と水素化物ガス（NH₃, AsH₃, PH₃など）を利用し、GaN, AlGaN, GaAs, InPなどのⅢ–Ⅴ族半導体が成長される。これらは青色LED、レーザーダイオード、高周波デバイスなどに広く用いられている。

### 6.3 二次元材料・原子層物質

グラフェン、h-BN、遷移金属ダイカルコゲナイド（TMDs, MoS₂, WS₂, WSe₂など）といった原子層物質の合成にもCVDが多用されている。日本国内の解説では、金属基板上でのグラフェン成長や、TMDのCVD成長メカニズムが詳述されている。


## 7. 成膜の品質とプロセスパラメータ

CVDにおける膜質（結晶性、組成、応力、欠陥密度など）は、プロセスパラメータと密接に関係する。

### 7.1 温度と圧力

- 温度：反応速度と表面拡散を支配する。温度が低すぎると反応が進まず、アモルファス膜や多孔質膜になりやすい。高すぎると副反応や再蒸発が起こりやすくなる。
- 圧力：ガスの平均自由行程と流れの様式を決定し、膜厚分布や反応領域を左右する。APCVDではガス拡散と対流が、LPCVDでは拡散的輸送が支配的となる。

### 7.2 ガス流量と組成

キャリアガスと前駆体ガスの流量比、反応ガスの分圧は膜組成と成長率に直接影響する。たとえば、SiH₄とNH₃によるSi₃N₄成膜では、ガス比によりN/Si比や水素含有量が変化する。

### 7.3 基板表面状態

基板表面の清浄度、結晶方位、表面エネルギーは核生成密度と成長モードを決定する。前処理（洗浄、プラズマ処理、シード層形成など）により成長開始挙動を制御し、膜の密着性や結晶性を改善できる。


## 8. CVDとPVDの機能的違い

CVDとPVDの違いを、機能面から整理する。

### 8.1 被覆性と形状追従性

CVDはガスが基板周囲を多方向から取り囲む形で供給されるため、トレンチ、ビア、細孔内部など複雑形状に対しても膜が成長しやすく、被覆性に優れる。PVDでは基本的に見通し線上への堆積が支配的であり、深い溝の側壁や底部への膜厚は薄くなりやすい。

### 8.2 材料・組成の自由度

CVDでは、前駆体の設計により多様な元素・組成の薄膜形成が可能であり、金属・半導体・絶縁体・セラミックスに加え、複合材料やドープ系材料にも対応しやすい。特にMOCVDにより、多元系Ⅲ–Ⅴ族半導体の組成・ドーピング制御が精密に行われている。

### 8.3 プロセススケールと産業応用

半導体製造ラインや大面積ガラス基板へのコーティングなど、大量生産・大面積成膜においてCVDは中核技術となっている。一方、PVDは金属膜や硬質膜、光学多層膜などに広く利用されており、両者は用途に応じて使い分けられている。


## 9. 日本国内におけるCVD研究・応用動向

日本では、CVDに関する基礎から応用まで多くの研究・解説が行われてきた。

- 日本真空学会誌において、CVDの基礎とプロセス解析を体系的にまとめた講座記事が掲載されている。
- 原子層物質のCVD成長に関する解説では、グラフェンやTMDの成長メカニズムとプロセス制御が詳しく論じられている。
- 「成膜の基礎」などの総説では、PVDとCVDの違い、前駆体の形態、プロセス素過程などが整理されており、CVDの理解に有用である。

産業面では、半導体・フラットパネルディスプレイ・太陽電池・硬質膜コーティングなどにおいて、CVD装置メーカーや材料メーカーが多くの技術資料を公開しており、国内外での技術展開が進んでいる。


## まとめと展望

化学気相成長法（CVD）は、気相中の化学反応を利用して基板上に固体薄膜を形成する技術であり、前駆体供給、輸送、表面反応、副生成物脱離という一連の素過程として理解される。本稿では、PVDとの比較を通じてCVDの位置づけを明らかにし、反応速度論・質量輸送の観点から成長過程を整理するとともに、代表的なプロセス（APCVD, LPCVD, PECVD, MOCVD）と材料系、膜質に対するプロセスパラメータの影響について概説した。

今後は、二次元材料や多元系高機能材料の精密合成、外場（プラズマ、光、電場・磁場など）を利用した高次構造制御、さらにはシミュレーション・データ科学を組み合わせたプロセス設計が一層重要になると考えられる。また、カーボンニュートラルや環境負荷低減の観点から、前駆体の選択やエネルギー効率、装置スケールの最適化も重要な研究課題であり、基礎化学・反応工学・装置工学を統合したCVD技術の高度化が期待されるであろう。


### 参考文献
- H. O. Pierson, Handbook of Chemical Vapor Deposition (CVD): Principles, Technology, and Applications, Noyes Publications.   
- M. Sabzi et al., “Reactions Kinetics and the Deposition Mechanisms,” Coatings 13, 188 (2023).  
- Z. Cai et al., “Chemical Vapor Deposition Growth and Applications of Two-Dimensional Materials,” Chemical Reviews 118, 6091–6133 (2018). 
- H. Ago「グラフェンのCVD成長」応用物理 82, 1030–1036 (2013). 
- B. Singh et al., “Field-enhanced Chemical Vapor Deposition,” J. Mater. Chem. A (2025).
- 各種技術資料「Various film deposition technologies and systems based on PVD and CVD」Shincron 技術ページ.

File: src/exp/electron-holography.md
# 電子線ホログラフィーの基礎

電子線ホログラフィーは、透過電子顕微鏡（TEM）で得られる電子波の位相を定量計測し、試料内部・近傍の静電ポテンシャルや磁束密度（誘導磁場）の情報へ変換する手法である。像強度だけでは失われる位相を復元することで、電荷・電場・磁区・渦糸などの「場」を材料内部の微細構造と結び付けて議論できるようになる。

## 参考ドキュメント
- R. E. Dunin-Borkowski, M. G. Walls, Y. Ishizuka, A. R. Lupini, T. Hirayama, Electron Holography, in Science of Microscopy (Springer Handbook)（資料として公開されているPDF）
  https://rafaldb.com/papers/B-2019-Science-of-Microscopy-Electron-holography.pdf
- A. Tonomura et al., Evidence for Aharonov–Bohm Effect with Magnetic Field Completely Shielded from Electron Wave, Phys. Rev. Lett. 56, 792 (1986)（公開PDF）
  https://web.mit.edu/8.09/www/handouts/AharonovBohm.pdf
- 平山司, 電子線ホログラフィー（応用物理, J-STAGE, 日本語PDF）
  https://www.jstage.jst.go.jp/article/oup/79/8/79_595/_pdf

## 1. 位置づけと歴史：像強度から位相へ
電子顕微鏡像は一般に強度像であり、観測されるのは複素波動関数 $\psi(\mathbf{r})$ の $|\psi|^2$ である。材料中の散乱は振幅と位相の両方に作用するが、位相は直接観測されないため、情報の一部が失われる。電子線ホログラフィーは、参照波との干渉によって位相差を干渉縞として符号化し、計算処理により複素波（振幅と位相）を取り戻す。

歴史的には、ホログラフィーの基本概念は光学に端を発し、電子の波動性と高い空間分解能が結び付くことで、ナノスケールの電位・電磁場計測へ展開された。特に電子線バイプリズム（電子波を分岐・重ね合わせる要素）の開発により、TEM でのオフアクシス（off-axis）電子線ホログラフィーが実用化した。さらに、アハラノフ・ボーム効果の検証など「ベクトルポテンシャルが位相に現れる」量子性を、電子干渉計測で実験的に示したことは、位相計測が電磁場評価の本質であることを強く印象付けた。

## 2. 基本原理：干渉から複素波を復元する

### 2.1 ホログラム形成
物体波（試料を透過して位相が変調された波）を
$$
\psi_o(\mathbf{r}) = A_o(\mathbf{r})\,e^{i\phi_o(\mathbf{r})}
$$
参照波を（オフアクシス設定によりわずかに傾けた平面波として）
$$
\psi_r(\mathbf{r}) = A_r\,e^{i2\pi \mathbf{q}\cdot \mathbf{r}}
$$
とおく。記録される干渉像（ホログラム）強度は
$$
I(\mathbf{r}) = |\psi_o+\psi_r|^2
= |\psi_o|^2+|\psi_r|^2 + \psi_o\psi_r^\ast + \psi_o^\ast\psi_r
$$
である。交差項は
$$
\psi_o\psi_r^\ast \propto A_o(\mathbf{r})A_r\,e^{i(\phi_o(\mathbf{r})-2\pi \mathbf{q}\cdot\mathbf{r})}
$$
となり、位相 $\phi_o$ がキャリア周波数 $\mathbf{q}$ を伴う縞として符号化される。

### 2.2 再生：フーリエ空間での側帯抽出
ホログラムのフーリエ変換 $\mathcal{F}[I]$ は、低周波成分（自己項）と、$\pm \mathbf{q}$ にシフトした側帯（交差項）に分離する。片側帯を窓関数で抽出し、逆変換すると複素波が得られる。概念的には
1. $\mathcal{F}[I]$ を計算する  
2. $\mathbf{q}$ 側帯の一つをフィルタで切り出す  
3. 逆変換して複素像波 $\tilde{\psi}_o(\mathbf{r})$ を得る  
4. 位相 $\phi(\mathbf{r})=\arg \tilde{\psi}_o(\mathbf{r})$、振幅 $A(\mathbf{r})=|\tilde{\psi}_o(\mathbf{r})|$ を得る  
という流れである。

ここで得られる位相には、試料の静電ポテンシャルや磁場による「伝搬中の位相遅れ」が含まれる。次節では、その物理的内訳を導出する。

## 3. 位相の起源：電磁ポテンシャルからの導出

### 3.1 最小結合と位相因子
電荷 $q=-e$ を持つ電子の運動は、電磁ポテンシャル $(\phi,\mathbf{A})$ に対し最小結合
$$
\mathbf{p}\rightarrow \mathbf{p}-q\mathbf{A}
$$
で与えられる。非相対論的には
$$
i\hbar\frac{\partial \psi}{\partial t}
=
\left[
\frac{1}{2m}\left(-i\hbar\nabla - q\mathbf{A}\right)^2 + q\phi
\right]\psi
$$
となる。高エネルギー電子が $z$ 方向へ主に進む（パラキシャル）近似では、透過により付与される位相は「光学的経路長」に対応する積分形へ落ちる。

### 3.2 電場（静電ポテンシャル）による位相：投影ポテンシャル
TEM の高加速電子に対し、試料内の静電ポテンシャル $V(\mathbf{r})$（ここでは慣習的に $V$ と書く）が与える位相は
$$
\phi_E(x,y)=C_E\int V(x,y,z)\,dz
$$
と表せる。係数 $C_E$ は加速電圧（電子の波長・相対論補正）で定まり、一般に
$$
C_E=\frac{\pi}{\lambda E}\frac{E+E_0}{E+2E_0}
$$
の形で書かれる。ここで $\lambda$ は相対論的ド・ブロイ波長、$E$ は運動エネルギー、$E_0$ は静止エネルギーである。したがって位相像は、厚さ方向に投影された電位（平均内部電位、空乏層電位、帯電、界面電位など）を反映する。

平均内部電位（mean inner potential, MIP）$V_0$ は組成や密度、結合状態に由来する「材料固有の背景」であり、ナノ粒子形状や厚さ変動は $V_0$ 寄与として位相に現れる。一方、半導体接合の内蔵電位、誘電体近傍の帯電、界面の分極電荷などは $V_0$ とは区別して議論したい対象であるため、後述の分離操作が重要になる。

### 3.3 磁場による位相：ベクトルポテンシャルと磁束
磁場に対応する位相は、ベクトルポテンシャル $\mathbf{A}$ によって
$$
\phi_M(x,y)= -\frac{e}{\hbar}\int A_z(x,y,z)\,dz
$$
と書かれる。ストークスの定理により、この項は「面を貫く磁束」へ結び付けられる。電子線が囲む面 $S$ を取ると
$$
\Delta \phi_M = \frac{e}{\hbar}\int\!\!\int_S \mathbf{B}\cdot d\mathbf{S}
=\frac{e}{\hbar}\Phi
$$
となり、位相差が磁束 $\Phi$ に比例する形が得られる。これが電子線ホログラフィーで磁束線（等位相線）を描ける根拠である。

さらに、位相の面内勾配から、試料厚さ $t$ を通した投影磁束密度（面内成分）が得られる。一次元表示の一例として
$$
\frac{d\phi(x)}{dx}= -\left(\frac{e t}{\hbar}\right)B_\perp(x)
$$
の形が示され、位相の微分が局所磁束密度に比例する。実際には $x,y$ の2次元勾配を用いてベクトル場として復元する。

## 4. オフアクシス電子線ホログラフィーの装置概念

### 4.1 電子線バイプリズム
オフアクシス法では、電子線バイプリズム（微細な導線や薄膜に電圧を印加して電子波を電場で偏向する素子）により、同一光学系内で物体波と参照波を作る。参照波は真空領域を通る波、物体波は試料領域を通る波として準備され、両者を重ねて干渉縞を得る。

主要な制御量は、干渉縞間隔（搬送波数）、縞コントラスト（時間・空間コヒーレンス）、重ね合わせ領域幅である。場の定量では位相ノイズが支配的になりやすいため、電子源（電界放出など）、エネルギー幅、機械・電気的安定性、検出器ノイズが測定限界を決める。

### 4.2 ローレンツ条件と磁性材料
磁性材料の内部磁区や漏洩磁場を観る場合、対物レンズの強磁場が試料の磁区構造を変えてしまうため、対物レンズ磁場を弱めたローレンツ条件（磁場フリーに近い環境）で記録する設計が一般的である。その上で、外部磁場を別系統で与えたり、傾斜により面内磁場成分を作ったりして、磁化状態を制御しながら位相を取る。

## 5. 電位項と磁気項の分離：同じ位相に重なっているものをほどく
観測位相 $\phi$ は概念的に
$$
\phi(x,y)=\phi_E(x,y)+\phi_M(x,y)
$$
であり、電位項と磁気項が重畳している。磁性材料では MIP の寄与が大きく、磁気項はその上に小さく載ることも多い。そこで、以下のような分離が用いられる。

### 5.1 試料反転（裏表を入れ替える）
試料を反転すると、電位項（厚さ積分）はほぼ不変である一方、磁気項は符号が反転する（幾何学的に面の向きが変わるため）と整理できる場合がある。このとき
$$
\phi_{\mathrm{sum}}=\frac{\phi_{\mathrm{front}}+\phi_{\mathrm{back}}}{2}\approx \phi_E,\qquad
\phi_{\mathrm{diff}}=\frac{\phi_{\mathrm{front}}-\phi_{\mathrm{back}}}{2}\approx \phi_M
$$
のように和と差で抽出する。

### 5.2 磁化反転（同一視野で磁化だけ反転）
同一領域で磁化を反転できる場合、MIP は変わらないとみなし、
$$
\phi_{(+M)}=\phi_E+\phi_M,\qquad \phi_{(-M)}=\phi_E-\phi_M
$$
より
$$
\phi_E=\frac{\phi_{(+M)}+\phi_{(-M)}}{2},\qquad
\phi_M=\frac{\phi_{(+M)}-\phi_{(-M)}}{2}
$$
が得られる。磁化反転の方法は試料形状・磁気硬さ・顕微鏡の磁場制御能力に依存するが、分離の考え方は普遍である。

### 5.3 加速電圧依存性の利用
$\phi_E$ は $C_E$ を介して加速電圧に依存し、$\phi_M$ は基本的に電圧に依存しないという性質を利用して分離する考え方もある。ただし実際には像倍率や収差条件も変わるため、同一視野での整合が課題となる。

## 6. 材料・デバイスへの応用例

### 6.1 磁性材料：磁区、磁壁、漏洩磁場、トポロジカル磁気構造
位相像に等位相線（$2\pi$ ごとの等高線）を重ねると、磁束線の可視化として解釈できる。ナノ粒子鎖、微細パターン磁性体、永久磁石微細組織などで、磁束の閉路や漏洩成分、磁壁近傍の局所的な磁束密度変化が読める。近年は、スキルミオンなどのメゾスコピック磁気構造の磁束密度マップにも適用され、温度や外部磁場に伴う位相変化（磁気相転移の兆候）を議論する例もある。

### 6.2 半導体・誘電体：接合電位、空乏層、帯電、界面電位
ドーピングプロファイルで形作られる内蔵電位は、電子線ホログラフィーで投影電位として現れる。pn 接合、トレンチ構造、ゲート近傍の電位分布など、ナノスケールでの電位勾配が直接的に得られる点が強い。誘電体や絶縁膜では、照射帯電やトラップ電荷が位相ドリフトとして現れることもあるため、材料固有の電位と測定中に誘起される電位の区別が重要になる。

### 6.3 触媒・ナノ粒子：形状（MIP）と電荷状態の同時計測
ナノ触媒では、粒子の形状・厚さ・担体との界面が MIP 寄与として位相に現れ、さらに界面の電荷移動や表面電荷が上乗せされる。観察条件を調整し、基準領域（真空や一様領域）を確保することで、形態情報と電位情報を同時に扱う枠組みが作れる。

### 6.4 超伝導：渦糸（フラックスライン）の可視化
超伝導体では、磁束量子により渦糸が形成される。位相差が磁束に比例する関係から、渦糸に伴う磁束分布を位相として可視化できる。材料中のピン止め、欠陥、界面が磁束線配置に与える影響を、微細組織と同時に観察できることがある。

## 7. 近接手法との比較：何が見えて何が違うか
電子線ホログラフィーは位相を定量復元する点が特徴であるが、磁性・電場観察には関連する手法が複数ある。目的量と仮定の違いを表に整理する。

| 手法 | 主な観測量 | 取得される情報の形 | 強み | 留意点 |
|---|---|---|---|---|
| 電子線ホログラフィー（オフアクシス） | 位相 $\phi$ | 投影電位 $\int Vdz$、投影磁束 $\int \mathbf{B}\cdot d\mathbf{S}$ | 電位と磁気を同じ枠組みで定量化できる | コヒーレンス・安定性の要求が高い |
| ローレンツTEM（フレネル/フーコー） | 強度コントラスト | 磁区・磁壁の存在、相対変化 | セットアップが比較的単純 | 定量性は間接的になりやすい |
| STEM-DPC（微分位相コントラスト） | ビーム偏向 | 電場・磁場の投影（勾配に近い量） | 走査で局所応答が得られる | 走査ノイズ、解析モデル依存 |
| 電子タイコグラフィ（ptychography） | 位相（再構成） | 透過関数の位相・振幅 | 高分解能位相像が得られうる | 走査データの大規模処理が必要 |
| EELS/EDS | スペクトル | 組成・化学状態 | 化学情報に強い | 電位・磁場は直接量ではない |

同じ「位相」でも、ホログラフィーは干渉計測、タイコグラフィは回折の冗長性を使った逆問題、DPC は偏向（位相勾配）を読むという差がある。材料により、位相の由来（MIP、帯電、磁気）をどの程度分けて議論したいかで選択が変わる。

## 8. 位相像を物理量へ結び付けるための整理

### 8.1 投影量であること
ホログラフィー位相は基本的に厚さ方向の積分であり、三次元分布そのものではない。したがって、薄膜試料の作製方針（厚さ一定化、楔形による厚さ同定、断面試料での幾何学確定）が、解釈に直結する。

### 8.2 電位と電荷密度の関係
静電ポテンシャル $V$ と電荷密度 $\rho$ は
$$
\nabla^2 V(\mathbf{r})=-\frac{\rho(\mathbf{r})}{\varepsilon}
$$
（等方誘電体近似）で結ばれる。位相から得た投影電位をそのまま $\rho$ に変換するには、境界条件や三次元性が問題となるため、トモグラフィやモデルフィッティングと結合して議論するのが自然である。

### 8.3 磁気位相と磁束密度の関係
磁場は
$$
\nabla \cdot \mathbf{B}=0,\qquad \mathbf{B}=\nabla\times\mathbf{A}
$$
であり、位相は $\mathbf{A}$ の線積分として現れる。したがって、位相そのものはゲージの取り方に依存する表現であるが、位相差として磁束へ落とすとゲージ不変になる。実際の解析では、位相の面内勾配から投影磁束密度を得る形にして、磁束線の可視化とベクトルマップの双方を行う。

## 9. 運用上の留意点（位相計測としての注意点）

### 9.1 参照領域の確保と背景位相
参照波は真空領域を通る必要があるため、視野内に十分な真空領域が必要である。支持膜や汚染が参照側にかかると、参照位相が乱れて差分が難しくなる。

### 9.2 試料帯電と時間ドリフト
絶縁性材料・酸化膜・有機物では照射帯電が起こりやすく、位相が時間変化する。位相が「材料が持つ電位」なのか「照射により生じた電位」なのかを分けるためには、時間系列比較や条件変更による再現性確認が必要になる。

### 9.3 磁性試料での外部磁場影響
対物レンズ磁場や残留磁場が磁区を変える可能性がある。ローレンツ条件の採用や、磁化反転を意図する場合の磁場制御と整合を取ることが重要である。

### 9.4 位相アンラップと微分評価
位相は $(-\pi,\pi]$ で折り返されるため、アンラップ処理が要ることが多い。ただし、磁束密度のように位相勾配を用いる場合、再生複素波から直接微分を評価する式もあり、アンラップを前提としない扱いができる場合がある。

## 10. 発展：時間分解・その場観察・高精度位相制御
電子線ホログラフィーは、電子源・検出器・安定化技術の進展により、より小さな位相変化を追える方向へ発展している。多重バイプリズムや位相シフト法により、低コントラスト領域でも位相精度を上げる試みがある。加えて、その場加熱・通電・磁場印加と組み合わせ、材料が動作している状態の電位・磁場分布を議論する方向も重要である。ナノ磁性体のスピンダイナミクスや、デバイス動作時の電位変化に対して、位相計測をどう接続するかが今後の中心課題となる。

## まとめ
電子線ホログラフィーは、参照波との干渉を用いて電子波の位相を復元し、投影電位と投影磁束という形で材料中の「場」を定量化する方法である。位相の電位項と磁気項は同一データに重畳して現れるため、試料反転や磁化反転などにより分離し、MIP・帯電・磁区由来の信号を整理して読むことが要点である。

## 関連研究
- D. Gabor, Nobel Prize in Physics 1971（ホログラフィーの起源に関する公式情報）
  https://www.nobelprize.org/prizes/physics/1971/summary/
- 日立評論（外村彰氏らによるホログラフィー電子顕微鏡開発の解説）
  https://www.hitachihyoron.com/jp/archive/2010s/2013/03/05a02/index.html
- 日立によるアハラノフ・ボーム効果実証の紹介（電子線ホログラフィー文脈）
  https://www.hitachi.com/rd/careers/lab/quiz/quiz47.html
- 市川聡, 電子線ホログラフィーを用いたナノ・ヘテロ触媒の解析（顕微鏡学会誌, 日本語PDF）
  https://microscopy.or.jp/archive/magazine/45_3/pdf/45-3-147.pdf
- JSTニュース（外村彰氏を中心とする高分解能ホログラフィー電子顕微鏡の到達点）
  https://www.jst.go.jp/pr/jst-news/backnumber/2015/201504/pdf/2015_04_p16.pdf
- 日本電子（JEOL）ソリューション資料：電子線ホログラフィーのイメージ例（電場の可視化を含む）
  https://www.jeol.co.jp/assets/pdf/solutions/download/solutions_news/sn-106.pdf

File: src/exp/fermi-golden-rulel.md
# フェルミの黄金律

フェルミの黄金律は、弱い摂動によって量子状態が別の状態へ移る速さ（遷移率）を、行列要素と状態密度で与える公式である。固体中の散乱、光吸収、緩和時間、スペクトル線幅など、多くの観測量を同じ骨格で結び付ける道具である。

## 参考ドキュメント
1. 東京大学 量子力学II 講義ノート（フェルミの黄金律を含む）  
   https://cat.phys.s.u-tokyo.ac.jp/lecture/QM2_19/quantum_mechnics_II_0702ver.pdf
2. 石川（CPS-JP公開資料）フェルミの黄金律（日本語PDF）  
   https://www.cps-jp.org/~mosir/pub/2015/2015-01-26/ishikawa/pub-web/fermi-golden-rule.pdf
3. P. A. M. Dirac, The Quantum Theory of the Emission and Absorption of Radiation (1927, PDF)  
   https://wwwhome.lorentz.leidenuniv.nl/~boyarsky/media/Proc.R.Soc.Lond.-1927-Dirac-243-65.pdf

## 1. フェルミの黄金律が担う役割

量子系のハミルトニアンを
$$
H = H_{0} + V(t)
$$
と分け、$H_{0}$ の固有状態 $|n\rangle$ と固有値 $E_{n}$ を基底として、摂動 $V(t)$ による状態遷移を議論する枠組みである。固体物理では $|n\rangle$ がブロッホ状態やフォノン励起、スピン励起などの多体状態になり、遷移率は次の量と結び付く。

- 電気伝導や熱伝導の緩和時間 $\tau$（散乱率 $1/\tau$）
- 光学吸収係数、誘電関数、光電流
- X線吸収（XAS）やコア準位分光における選択則と強度
- 準粒子寿命と線幅（スペクトルの広がり）
- トンネル電流（STM、接合、界面輸送）

黄金律は「時間に依存する摂動の一次の摂動論」であるが、連続スペクトルへの遷移を扱うとき、確率が時間に比例し、一定の遷移率が得られる点が要である。

## 2. 基本式：離散状態から連続状態へ

### 2.1 相互作用表示と遷移振幅

相互作用表示で
$$
|\psi(t)\rangle = \sum_{n} c_{n}(t) e^{-iE_{n}t/\hbar} |n\rangle
$$
とおくと、一次の摂動論で初期状態 $|i\rangle$ から終状態 $|f\rangle$ への振幅は
$$
c_{f}^{(1)}(t)
= -\frac{i}{\hbar}\int_{0}^{t} dt' \, \langle f|V(t')|i\rangle \, e^{i\omega_{fi}t'}
$$
である。ここで $\omega_{fi}=(E_{f}-E_{i})/\hbar$ である。

時間に依存しない摂動 $V(t)=V$ の場合、
$$
c_{f}^{(1)}(t)
= -\frac{i}{\hbar}\langle f|V|i\rangle \int_{0}^{t} dt' \, e^{i\omega_{fi}t'}
= \langle f|V|i\rangle \frac{e^{i\omega_{fi}t}-1}{\hbar\omega_{fi}}
$$
となり、遷移確率は
$$
P_{i\to f}(t)=|c_{f}^{(1)}(t)|^{2}
= \frac{|\langle f|V|i\rangle|^{2}}{\hbar^{2}}
\frac{4\sin^{2}(\omega_{fi}t/2)}{\omega_{fi}^{2}}
$$
である。右辺の $\sin^{2}x/x^{2}$ は $t$ が大きいほど鋭いピークになり、エネルギー保存に対応する。

### 2.2 長時間極限とデルタ関数

終状態が連続で、$f$ をエネルギーで積分できるとき、上のピークの面積は $t$ に比例し、
$$
\lim_{t\to\infty}\frac{\sin^{2}\left[(E_{f}-E_{i})t/(2\hbar)\right]}{\left[(E_{f}-E_{i})/2\right]^{2}}
= 2\pi t \hbar \, \delta(E_{f}-E_{i})
$$
という関係を用いて、遷移率（単位時間あたりの確率）が得られる。

### 2.3 フェルミの黄金律

連続終状態に対して、遷移率 $\Gamma_{i\to f}$ は
$$
\Gamma_{i\to f}
= \frac{2\pi}{\hbar}|\langle f|V|i\rangle|^{2}\rho(E_{f})
$$
と書ける。より基本には
$$
\Gamma_{i\to f}
= \frac{2\pi}{\hbar}|\langle f|V|i\rangle|^{2}\delta(E_{f}-E_{i})
$$
であり、$\rho(E)$ は終状態の状態密度である。

固体では「状態密度」と「行列要素」の両方が強度や散乱率を支配するため、同じ材料でもバンド構造や対称性、欠陥や振動モードにより $\Gamma$ が大きく変わる。

## 3. 調和摂動（光・フォノン）とエネルギー選別

電磁波やフォノンなど、単一周波数 $\omega$ をもつ摂動は
$$
V(t)=V_{\omega}e^{-i\omega t}+V_{\omega}^{\dagger}e^{i\omega t}
$$
と表せる。このとき黄金律は
$$
\Gamma_{i\to f}
=\frac{2\pi}{\hbar}\left(
|\langle f|V_{\omega}|i\rangle|^{2}\delta(E_{f}-E_{i}-\hbar\omega)
+
|\langle f|V_{\omega}^{\dagger}|i\rangle|^{2}\delta(E_{f}-E_{i}+\hbar\omega)
\right)
$$
となり、吸収（$+\hbar\omega$）と放出（$-\hbar\omega$）が同一形式で並ぶ。

温度が入ると、フォノン占有数
$$
n_{\mathbf{q}\nu}=\frac{1}{e^{\hbar\omega_{\mathbf{q}\nu}/k_{B}T}-1}
$$
が現れ、吸収には $n_{\mathbf{q}\nu}$、放出には $n_{\mathbf{q}\nu}+1$ が係数として付く。これが散乱率の温度依存の出発点である。

## 4. 固体中の行列要素：ブロッホ状態と選択則

### 4.1 ブロッホ状態の表式

結晶中の電子状態は
$$
\psi_{n\mathbf{k}}(\mathbf{r})
=\frac{1}{\sqrt{\Omega}}u_{n\mathbf{k}}(\mathbf{r})e^{i\mathbf{k}\cdot\mathbf{r}}
$$
と書け、相互作用（電場、格子振動、欠陥ポテンシャルなど）により $\mathbf{k}$ が変化する遷移が起こる。格子周期性がある摂動なら結晶運動量保存（逆格子ベクトル $\mathbf{G}$ を許す）が入り、
$$
\mathbf{k}'=\mathbf{k}+\mathbf{q}+\mathbf{G}
$$
の形をとる。

### 4.2 双極子近似と光学遷移

電磁波との相互作用を最も基本的に扱うと、双極子遷移（電気双極子）により
$$
\langle f|V_{\omega}|i\rangle \propto \mathbf{e}\cdot \langle f|\mathbf{r}|i\rangle
\quad \text{または}\quad
\mathbf{e}\cdot \langle f|\mathbf{p}|i\rangle
$$
が現れる。ここで $\mathbf{e}$ は偏光である。結晶対称性・軌道対称性から遷移が強く抑制される場合があり、強度の消失や異方性として観測される。

### 4.3 コア準位遷移（XASの強度骨格）

X線吸収では初期状態がコア準位（局在）であり、終状態は非占有状態である。黄金律の形はそのまま使え、
$$
\mu(\omega)\propto \sum_{f} |\langle f|\mathbf{e}\cdot\mathbf{r}|i\rangle|^{2}
\delta(E_{f}-E_{i}-\hbar\omega)
$$
となる。ここで $\mu(\omega)$ は吸収係数である。吸収端近傍では非占有状態密度と行列要素が絡み、元素選択性と対称性選別が得られる。

## 5. 散乱率と輸送：緩和時間近似の入口

輸送現象では、準粒子の運動量が散乱で乱される速さが重要である。電子の散乱率 $1/\tau_{n\mathbf{k}}$ を黄金律で書くと、一般形は
$$
\frac{1}{\tau_{n\mathbf{k}}}
=\sum_{n'\mathbf{k}'} W_{n\mathbf{k}\to n'\mathbf{k}'}(1-\cos\theta)
$$
の形になり、$W$ が遷移率である。$(1-\cos\theta)$ は運動量緩和に効く角度因子である（散乱方向が変わらなければ電流は減らない）。

### 5.1 不純物・欠陥による弾性散乱（Born近似の骨格）

欠陥ポテンシャル $U(\mathbf{r})$ による弾性散乱は
$$
W_{\mathbf{k}\to \mathbf{k}'}
=\frac{2\pi}{\hbar} n_{\mathrm{i}} |\langle \mathbf{k}'|U|\mathbf{k}\rangle|^{2}
\delta(\varepsilon_{\mathbf{k}'}-\varepsilon_{\mathbf{k}})
$$
の形をとる。$n_{\mathrm{i}}$ は欠陥密度である。金属ではフェルミ準位近傍の状態密度 $N(E_{F})$ が効き、
$$
\frac{1}{\tau}\propto n_{\mathrm{i}} |U|^{2} N(E_{F})
$$
という見通しが得られる（詳細は散乱角の重み付けやバンドの異方性で変形する）。

### 5.2 電子–フォノン散乱

電子–フォノン結合行列要素 $g_{nn'\nu}(\mathbf{k},\mathbf{q})$ を用いると、
$$
W_{n\mathbf{k}\to n'\mathbf{k}+\mathbf{q}}
=\frac{2\pi}{\hbar}\sum_{\nu}
|g_{nn'\nu}(\mathbf{k},\mathbf{q})|^{2}
\left[
(n_{\mathbf{q}\nu}+1-f_{n'\mathbf{k}+\mathbf{q}})\delta(\varepsilon_{n'\mathbf{k}+\mathbf{q}}-\varepsilon_{n\mathbf{k}}-\hbar\omega_{\mathbf{q}\nu})
+
n_{\mathbf{q}\nu}(1-f_{n'\mathbf{k}+\mathbf{q}})\delta(\varepsilon_{n'\mathbf{k}+\mathbf{q}}-\varepsilon_{n\mathbf{k}}+\hbar\omega_{\mathbf{q}\nu})
\right]
$$
のように書ける（簡潔化のため占有数の形は代表的に示した）。この式は「温度で散乱が増える」直観を定量化し、抵抗率の温度依存、キャリア移動度、熱化時間などに直結する。

## 6. スペクトル関数

### 6.1 遷移率から寿命へ

ある準位が連続状態へ崩壊する場合、遷移率 $\Gamma$ から平均寿命 $\tau$ を
$$
\tau = \Gamma^{-1}
$$
とみなせる。観測では、寿命はスペクトル線幅（エネルギーの広がり）と対応し、
$$
\Delta E \sim \hbar\Gamma
$$
という関係が現れる（厳密には線形状や定義による）。

### 6.2 デルタ関数の幅：有限寿命・有限分解能の扱い

実データや数値計算ではデルタ関数を幅をもつ関数で近似することが多い。基本としてローレンツ型
$$
\delta(x)\to \frac{1}{\pi}\frac{\eta}{x^{2}+\eta^{2}}
$$
あるいはガウス型が用いられる。$\eta$ は寿命広がりや装置分解能、温度によるゆらぎをまとめた有効幅として扱われることが多い。

### 6.3 グリーン関数・自己エネルギーの虚部

多体論では、準粒子の減衰は自己エネルギー $\Sigma(\omega)$ の虚部で表され、
$$
\Gamma(\omega)=\frac{2}{\hbar}\, \mathrm{Im}\,\Sigma(\omega)
$$
の形で寿命が得られる。弱結合極限では $\mathrm{Im}\,\Sigma$ の計算が黄金律の形に還元されるため、黄金律は「線幅を与える最小ユニット」として理解できる。

## 7. 黄金律と線形応答（Kubo）との関係

外場に対する応答を一般に扱うとき、線形応答理論（Kubo公式）が使われる。電気伝導の周波数依存を例にとると、
$$
\sigma(\omega)
=\frac{1}{\hbar\omega\Omega}\int_{0}^{\infty} dt \, e^{i\omega t}\langle [\hat{J}(t),\hat{J}(0)] \rangle
$$
のような相関関数で与えられる。ここから「電流演算子による状態間遷移」として書き直すと、遷移率の和として表され、デルタ関数を含む形は黄金律の構造と一致する。

この対応は、次の理解を与える。

- 物理量の応答は、状態間遷移の集合として表せる
- 強度は行列要素の二乗で重み付けされる
- エネルギー選別はデルタ関数（あるいは有限幅）で与えられる

## 8. 黄金律の形式

黄金律の形式
$$
\Gamma \sim \frac{2\pi}{\hbar}\times (\text{結合の強さ}) \times (\text{利用可能な終状態の多さ})
$$
は、材料設計やデータ解釈において「どちらが支配的か」を切り分ける助けになる。バンド構造の変化は $\rho(E)$ を変え、対称性や局在度の変化は行列要素を変える。欠陥や界面は両方を変えうる。

### 8.1 摂動と現れるデルタ関数

| 現象 | 摂動 $V(t)$ の性格 | 終状態 | デルタ関数の中身 | 主に効く要素 |
|---|---|---|---|---|
| 不純物散乱 | 時間一定（静的） | 電子連続状態 | $\delta(\varepsilon_{\mathbf{k}'}-\varepsilon_{\mathbf{k}})$ | 欠陥ポテンシャル、$N(E_{F})$ |
| 電子–フォノン散乱 | 調和（$\omega_{\mathbf{q}\nu}$） | 電子連続状態 | $\delta(\varepsilon' -\varepsilon \pm \hbar\omega_{\mathbf{q}\nu})$ | $g_{nn'\nu}$、フォノン占有数 |
| 光吸収 | 調和（$\omega$） | 電子連続状態 | $\delta(E_{f}-E_{i}-\hbar\omega)$ | 双極子行列要素、非占有状態密度 |
| X線吸収 | 調和（$\omega$） | 非占有状態 | $\delta(E_{f}-E_{i}-\hbar\omega)$ | 内殻→価電子遷移行列要素 |
| トンネル | 静的結合 | 2電極の連続状態 | $\delta(E_{L}-E_{R})$（偏差はバイアス） | 結合行列要素、電極DOS |

## 9. 黄金律が自然に崩れる場面

黄金律は一次摂動論であるため、結合が強い、終状態が連続でない、時間が短い、相関が長い、などの場合に単純化が破れやすい。固体で重要なのは次である。

- 結合が強いとき：高次の多重散乱や再和（resummation）が必要になる
- 終状態が離散に近いとき：デルタ関数でなく、コヒーレンス時間や緩和を含む扱いが必要になる
- 超短パルス励起：有限時間の $\mathrm{sinc}^{2}$ 構造がそのまま観測量に現れることがある
- 強相関系：単一粒子状態の描像が成立しにくく、準粒子重みや多体励起が支配する

それでも黄金律は、どの理論に進むにせよ、弱結合極限の整合性を確認する「基準形」として価値がある。

## まとめ

フェルミの黄金律は、遷移率を行列要素の二乗と状態密度で与える公式であり、散乱率、緩和時間、光学吸収、X線吸収、スペクトル線幅などを同じ形式で理解する基盤である。固体・材料の議論では、状態密度（利用可能な終状態）と行列要素（結合の対称性・局在度・相互作用）が分離して見えることが多く、観測量の変化を「どちらが変わったのか」に落とし込む見通しを与えるのである。

## 関連研究
- Fermi's golden rule（概説）  
  https://en.wikipedia.org/wiki/Fermi%27s_golden_rule
- 講義ノート 半導体（光学遷移で黄金律が現れる例）  
  https://www.comm.tcu.ac.jp/quantum-device/semicon4/notes/note4.pdf
- J. M. Zhang et al., Fermi's golden rule: its derivation and breakdown by an ideal model (arXiv, 2016)  
  https://arxiv.org/pdf/1604.06916
- Kubo–Greenwood系の整理（導出と実装を概観するレビュー論文）  
  https://www.sciencedirect.com/science/article/abs/pii/S0010465517302539

File: src/exp/low-noise.md
# 低ノイズ・高感度な電圧測定技術

微小電圧の計測では、信号そのものよりもノイズ源と結合経路が支配的になりやすい。したがって、ノイズの物理（熱・散弾・1/f・結合）と、計測系の設計（帯域、差動、遮蔽、ガード、同期検波）を同一の枠組みで扱うことが要点である。

## 参考ドキュメント
- 高感度測定ハンドブック（日本語PDF、シールド・ガード・微小電圧/抵抗測定の体系）
  https://map-assets.tek.com/map-assets/japan/pdf/LMHandbookJv6_%20240p_KIJ1400_3.pdf
- AN-347：シールディングとガーディング（日本語PDF、シールド接続の考え方と漏れ電流対策）
  https://www.analog.com/media/jp/technical-documentation/application-notes/an-347_jp.pdf
- ロックイン検出の原理と最新技術（日本語PDF、同期検波の直観と設計観点）
  https://www.zhinst.com/sites/default/files/documents/2023-07/zi_whitepaper_principles_of_lock-in_detection_jpn_v2.pdf

## 1. 微小電圧計測の基本表式：スペクトル密度と帯域

微小信号 $v(t)$ を「測定可能」にする最短経路は、ノイズを周波数領域で捉え、帯域で積分した総雑音でSNRを見積もることである。

電圧雑音スペクトル密度を $e_{n}(f)$ [V/√Hz] とすると、測定帯域 $B$ における実効値雑音は

$$
v_{n,\mathrm{rms}}=\sqrt{\int_{0}^{\infty}|H(f)|^{2}e_{n}(f)^{2}\,df}
$$

ここで $H(f)$ は計測チェーン（前置増幅＋フィルタ＋検波＋デジタル処理）の伝達関数である。白色雑音が支配的で $e_{n}(f)\approx e_{n}$ とみなせる場合、

$$
v_{n,\mathrm{rms}}\approx e_{n}\sqrt{B_{\mathrm{ENBW}}}
$$

$B_{\mathrm{ENBW}}$ は等価雑音帯域幅（Equivalent Noise Bandwidth, ENBW）であり、同じ利得でもフィルタ形状により雑音が変わることを一括で表現する量である。

## 2. 支配的ノイズ源の物理とスケーリング

### 2.1 熱雑音（Johnson-Nyquist noise）

抵抗 $R$ が温度 $T$ にあるとき、白色雑音として

$$
e_{n,\mathrm{th}}=\sqrt{4k_{B}TR}\quad [\mathrm{V}/\sqrt{\mathrm{Hz}}]
$$

帯域 $\Delta f$ での実効値は $v_{n}=\sqrt{4k_{B}TR\Delta f}$ である。ソース抵抗が大きいほど電圧雑音は増える。

### 2.2 散弾雑音（shot noise）

電流 $I$ を運ぶ離散キャリアに由来し、電流雑音密度は

$$
i_{n,\mathrm{sh}}=\sqrt{2qI}\quad [\mathrm{A}/\sqrt{\mathrm{Hz}}]
$$

電圧雑音に換算するにはインピーダンス $|Z|$ を掛ける。

### 2.3 1/f 雑音（フリッカ雑音）

低周波側で顕著になり、概形として

$$
e_{n,1/f}(f)\propto \frac{1}{f^{\alpha}}\quad (\alpha\approx 1)
$$

DC〜数十Hzの微小電圧測定を難しくする主因であり、チョッパ安定化、電流反転、同期検波などの変調で回避する設計が選ばれることが多い。

### 2.4 結合ノイズ

微小電圧では「装置内で発生する雑音」より「外から入る雑音」の方が支配的になりうる。結合形態は大別して

- 静電結合：浮遊容量を介した電界結合
- 磁界結合：ループ面積に比例する誘導起電力
- 伝導結合：共通インピーダンス（グラウンド経路共有）による混入

である。したがって配線幾何（ループ面積、ツイスト、同軸化）と参照点（リファレンス電位の定義）が本質になる。

## 3. 「低ノイズ化」の設計原理

### 3.1 帯域を減らす：平均化・ローパス・積分

白色雑音が支配的なら、雑音は $\sqrt{B_{\mathrm{ENBW}}}$ に比例するため、帯域を狭めることが最も確実な低雑音化である。平均化回数 $N$ の単純平均では

$$
v_{n}\propto \frac{1}{\sqrt{N}}
$$

ただし、1/f雑音やドリフトが強い場合は平均化が効きにくく、変調・反転法へ移行する意義が大きい。

### 3.2 差動測定：共通モードを落とす

差動増幅器（計装アンプ）は、共通モード電圧 $v_{\mathrm{cm}}$ を抑圧し、差動成分 $\Delta v$ を増幅する。共通モード除去比（CMRR）は

$$
\mathrm{CMRR}=20\log_{10}\left(\frac{A_{\mathrm{d}}}{A_{\mathrm{cm}}}\right)\ \mathrm{dB}
$$

で定義される。高感度領域では、CMRRのカタログ値よりも、配線の不平衡（インピーダンス差）やアンプ入力の容量差が実効CMRRを決めることが多い。

### 3.3 ループ面積を最小化：ツイスト・同軸・ガード

磁界結合はループ面積に比例して増える。信号線とリターン線を近接させ（ツイストペア、同軸）、ループ面積を縮めることが基本となる。静電結合にはシールドが有効であるが、シールドをどこへ落とすか（信号リファレンスへ落とすか、シャーシへ落とすか）が結果を左右する。

### 3.4 ガード（guarding）

高抵抗ソースや高インピーダンス入力では、絶縁抵抗に流れる漏れ電流が誤差になる。ガードは、漏れ経路（表面・ケーブル絶縁）を信号と同電位に保つことで、漏れ電流を抑える技術である。概念的には、ガード導体を駆動して絶縁体両端の電位差を小さくする。

漏れ電流 $I_{\mathrm{leak}}$ は、絶縁抵抗 $R_{\mathrm{iso}}$ と電位差 $\Delta V$ に対して

$$
I_{\mathrm{leak}}=\frac{\Delta V}{R_{\mathrm{iso}}}
$$

であり、ガードにより $\Delta V$ を下げるのが本質である。

## 4. DC微小電圧の特有問題：熱起電力（Seebeck）とオフセット

異種金属接点と温度勾配があれば、熱起電力が「勝手に」発生する。微小電圧ではこれが最大の外乱になることが多い。

### 4.1 熱起電力の抑制：等温化と材質統一

- 接点を等温に近づける（空気流、手で触れる、局所ヒータなどを避ける）
- 異種金属（Cu-Ni, Cu-Feなど）の接点数を減らす
- 同材質でペア化する（端子、コネクタ、はんだ材の選択を含む）

### 4.2 反転法（デルタ・オフセット補償）：DCをACへ写像して分離する

試料に電流を正負反転（矩形波）させ、電圧の差を取ると、熱起電力や計器オフセット（ゆっくり変化するDC成分）を除去できる。

観測電圧を
$$
V_{+}=V_{\mathrm{sig}}+V_{\mathrm{off}},\quad
V_{-}=-V_{\mathrm{sig}}+V_{\mathrm{off}}
$$
と書けば、差分で
$$
V_{\mathrm{sig}}=\frac{V_{+}-V_{-}}{2}
$$
となり $V_{\mathrm{off}}$ が消える。ナノボルトメータのデルタモードや、抵抗計のオフセット電圧補正はこの発想に立脚する。

## 5. 同期検波（ロックイン）：ノイズ帯域を絞る

### 5.1 原理：乗算（ミキシング）＋ローパス

被測定信号 $v(t)$ に参照信号 $\cos(\omega_{0}t)$ を掛け、低域成分だけを取り出すと、周波数 $\omega_{0}$ 成分の同相成分がDCとして得られる。

$$
v(t)=V_{0}\cos(\omega_{0}t+\phi)+n(t)
$$

$$
v(t)\cos(\omega_{0}t)\ \rightarrow\ \frac{V_{0}}{2}\cos\phi\ +\ \text{高周波項}+\text{混合雑音}
$$

ローパスで高周波項を落とすと、特定周波数近傍の成分のみを抽出できる。2位相（I/Q）にすると振幅と位相を同時に得る。

### 5.2 ENBWと時定数の関係

ロックインの出力雑音を定量化する要はENBWである。例えば単純化した1次ローパスの時定数を $\tau$ とすると、ENBWは $\propto 1/\tau$ の形で減少し、$\tau$ を大きくするほど雑音は下がる。

白色雑音の入力が $e_{n}$ [V/√Hz] のとき、出力雑音の2乗平均が $e_{n}^{2}B_{\mathrm{ENBW}}$ になるように $B_{\mathrm{ENBW}}$ を定義する。

### 5.3 ダイナミックリザーブと過負荷

ロックインは「狭帯域で強い」一方、入力段が飽和すると同期検波以前に破綻する。不要成分（大きな広帯域ノイズや妨害線）が入力を圧迫しないよう、前段での帯域制限（BPF/LPF）とレベル設計が必要である。

## 6. 低雑音フロントエンド技術：アンプ選定はソース抵抗で変わる

増幅器の入力換算雑音には、電圧雑音密度 $e_{n,\mathrm{amp}}$ と電流雑音密度 $i_{n,\mathrm{amp}}$ があり、ソース抵抗 $R_{s}$ により有利不利が変わる。

入力換算の合成（概念式）は

$$
e_{n,\mathrm{in}}^{2}\approx e_{n,\mathrm{amp}}^{2} + (i_{n,\mathrm{amp}}R_{s})^{2} + 4k_{B}TR_{s}
$$

- 低 $R_{s}$：電圧雑音の小さいアンプが有利になりやすい
- 高 $R_{s}$：電流雑音（バイアス電流由来を含む）と漏れが支配的になりやすい

このため、同じ「低雑音アンプ」でも用途（ナノボルト、電荷、フォト電流、圧電）により最適解が変わる。

### 6.1 チョッパ安定化・オートゼロ：1/fとオフセットを抑える

DC成分を低周波で変調し、内部でゼロ点補正しながら戻すことで、オフセットと1/f成分を低減する方式がある。低周波のナノボルト領域で特に効くが、変調周波数に由来するリップルやスプリアスが評価対象を汚染しないように、帯域とフィルタ設計が重要になる。

## 7. デジタル化（ADC）と信号処理：量子化雑音・エイリアシング・同期

### 7.1 量子化雑音と分解能

理想ADCの量子化ステップを $\Delta$ とすると、量子化雑音のrmsは概ね

$$
v_{n,q}\approx \frac{\Delta}{\sqrt{12}}
$$

で見積もれる。微小電圧では前段の利得設計（フルスケールの使い方）が決定的である。

### 7.2 アンチエイリアスと同期サンプリング

サンプリング周波数 $f_{s}$ に対して、ナイキスト周波数 $f_{s}/2$ 以上の成分が折り返して観測帯域へ侵入する。したがってアナログ側での帯域制限（アンチエイリアスフィルタ）が不可欠になる。さらに同期検波を行う場合、参照周波数とサンプリングの同期（あるいは位相追従）で推定精度が大きく変わる。

## 8. 代表的な測定アーキテクチャ

| 方式 | 強み | 主な制約 | 典型ターゲット |
|---|---|---|---|
| ナノボルトメータ（DC） | 低雑音、安定なDC測定 | 熱起電力・ドリフトが支配的 | 微小DC電圧、低抵抗の電圧降下 |
| 反転（デルタ）法 | 熱起電力・オフセット除去に強い | スイッチング周期設計が必要 | 低抵抗、Seebeck混入系 |
| ロックイン（AC変調） | 狭帯域でSNRを劇的に上げる | 入力飽和、参照の質が重要 | 微小応答（磁気・光・機械） |
| 差動＋シールド | 外来結合に強い | 配線不平衡でCMRR低下 | 電磁環境が厳しい系 |
| ガード駆動 | 漏れ電流と容量結合を抑制 | ガードの接続設計が難しい | 高抵抗源、容量性試料 |

## 9. 測定系を「物理で点検」する

微小電圧が測れないとき、原因は大抵「どこかで雑音が発生している」より「どこかから雑音が入っている」または「オフセットが変動している」である。したがって、次の3観測で因果を切り分ける。

1) 入力短絡時のノイズ（装置自身のフロア）
2) ダミー抵抗（既知 $R$）接続時の熱雑音スケーリング（$ \propto \sqrt{R}$ の確認）
3) 周波数依存（白色領域と1/f領域の境界、変調・反転で改善するか）

これらを通して、帯域・結合・オフセットのどれが支配しているかを決め、差動化や変調へ進むのが合理的である。

## まとめ

低ノイズ・高感度の電圧測定は、雑音源の物理をスペクトル密度で把握し、帯域を設計し、差動・遮蔽・ガードで結合を断ち、必要なら反転法やロックインでDCを周波数領域へ写像して分離することで成立する。測定チェーン全体を伝達関数として扱い、ENBWとオフセットの時間挙動を同時に管理することが、ナノボルト領域の再現性を決める。

## 関連研究
- Low Level Measurements Handbook - 7th Edition（英語PDF、低レベル計測の網羅的整理）
  https://download.tek.com/document/LowLevelHandbook_7Ed.pdf

- Keithley Nanovoltmeter Model 2182A（ナノボルトメータとデルタモードの概要）
  https://www.tek.com/en/products/keithley/low-level-sensitive-and-specialty-instruments/nanovoltmeter-model-2182a

- 抵抗計RM3543 測定ガイド（日本語PDF、熱起電力とオフセット補償の反転法）
  https://www.hioki.co.jp/file/cmw/userguides/3730/pdf/?action=browser&lang=jp&log=0

- 同期検波を活用し、微小信号を高精度に計測（日本語、同期検波の応用とENBWの感覚）
  https://www.analog.com/jp/resources/analog-dialogue/articles/synchronous-detectors-facilitate-precision.html

- 微小信号計測（日本語PDF、ロックインのENBWなどの講義ノート）
  https://www.g-munu.t.u-tokyo.ac.jp/mio/note/sig_mes/sig_mes.pdf

- 導体伝導とコモンモード（日本語、コモン/ノーマルモードの整理）
  https://www.murata.com/ja-jp/products/emc/emifil/library/knowhow/basic/chapter05-p1
