Repository: rd070672/yamazakilab-wiki

File: src/exp/softmag-phys.md
# 軟磁性体の物理

軟磁性体は、弱い磁場で磁化が大きく変化し、かつ交流磁化での損失を小さくできる材料群である。磁区構造と微細組織、電磁気学、スピン動力学が同じ土俵の上で結び付く点に本質がある。

## 参考ドキュメント
- 特集/よくわかる磁性材料（日本語PDF）
  https://www.tokushuko.or.jp/publication/magazine/pdf/2014/magazine1409.pdf
- Nanocrystalline Soft Magnetic Fe–M–B (M=Zr, Hf, Nb) ternary alloys（J-STAGE / Material Transactions）
  https://www.jstage.jst.go.jp/article/matertrans1989/36/7/36_7_924/_article
- Generalization of Snoek's law to ferromagnetic films and composites（APS / Phys. Rev. B）
  https://link.aps.org/doi/10.1103/PhysRevB.77.104440


## 1. 軟磁性とは何か

軟磁性体の特徴は、磁化反転が容易で、ヒステリシスループが細いことである。評価指標は単独ではなく、用途の周波数帯・磁束密度・温度・形状で組が決まる。

代表的な指標は以下である。

- 保磁力 $H_{c}$：ループの幅（反転しにくさ）の尺度である  
- 透磁率 $\mu$：磁化のしやすさ。直流では微分透磁率 $\mu_{\mathrm{diff}}=\mathrm{d}B/\mathrm{d}H$ が効く  
- 飽和磁束密度 $B_{s}$：最大の磁束密度の上限である（電力機器では大きいほど有利になりやすい）  
- 抵抗率 $\rho$：渦電流損失と表皮効果を抑える鍵である  
- 損失（鉄損）$P$：交流での発熱。周波数・波形・バイアス磁場に依存する  

材料内部の場の関係は
$B=\mu_{0}(H+M)$
であり、外部磁場 $H$ と磁化 $M$ の双方が磁束密度 $B$ を決める。形状の反磁界を含めた内部磁場は
$H_{\mathrm{int}}=H_{\mathrm{app}}-N M$
であり、同じ材料でも形状（反磁界係数 $N$）で見かけの透磁率が大きく変わる。

### 軟磁性と硬磁性の対比

| 観点 | 軟磁性体 | 硬磁性体（永久磁石） |
|---|---|---|
| 目的 | 小さな磁場で磁化を追従させる | 外部磁場がなくても磁化を保持する |
| 重要量 | 高透磁率、低 $H_{c}$、低損失 | 高保磁力、高エネルギー積 |
| 支配要因（典型） | 低異方性・低磁歪・低欠陥ピン止め・高抵抗率 | 高異方性・微細組織による反転障壁 |

## 2. エネルギー地形でみる磁化

軟磁性体の磁化は、エネルギー密度 $w$ を下げる方向に動く。規格化磁化 $m=M/M_{s}$ を用いると、典型的なエネルギー項は

$$
w = A|\nabla m|^{2} + w_{\mathrm{ani}}(m) + w_{\mathrm{Z}}(m) + w_{\mathrm{d}}(m) + w_{\mathrm{me}}(m,\varepsilon)
$$

- 交換エネルギー：$A|\nabla m|^{2}$（磁化の空間変化を嫌う）
- 異方性エネルギー：例として一軸異方性なら
  $$
  w_{\mathrm{ani}} = K_{u}\left(1-(m\cdot u)^{2}\right)
  $$
- ゼーマンエネルギー：
  $$
  w_{\mathrm{Z}} = -\mu_{0} M_{s} H\cdot m
  $$
- 反磁界（静磁）エネルギー：磁極（磁化の発散）を作るほどコストがかかる
- 磁気弾性（応力）エネルギー：磁歪 $\lambda_{s}$ と応力 $\sigma$ の結合で有効異方性を生む

磁気弾性の代表式として、応力誘起異方性定数は
$$
K_{\sigma}=\frac{3}{2}\lambda_{s}\sigma
$$
である。したがって $\lambda_{s}$ が大きい材料は、残留応力・加工ひずみ・熱応力で軟磁性が劣化しやすい。

### 磁区と磁壁：回転と移動の二つの自由度

軟磁性の主要な磁化過程は、(i) 磁壁移動 と (ii) 磁化回転 である。磁壁の厚さとエネルギーは、交換と異方性の釣り合いで決まり、

- 磁壁幅：
  $$
  \delta \sim \pi\sqrt{\frac{A}{K_{\mathrm{eff}}}}
  $$
- 磁壁エネルギー（面密度）：
  $$
  \sigma \sim 4\sqrt{A K_{\mathrm{eff}}}
  $$

ここで $K_{\mathrm{eff}}$ は結晶異方性・誘導異方性・応力異方性などを含む実効異方性である。軟磁性とは、$K_{\mathrm{eff}}$ を小さくし、**磁壁が欠陥で強くピン止めされない状態を作ること**、と言い換えられる。

## 3. ヒステリシスの起源：なぜ損失が出るのか

ヒステリシスは、エネルギー地形が滑らかではなく、局所極小と障壁により磁化が履歴依存になるために生じる。障壁の源は多様であり、たとえば

- 欠陥・析出物・粒界・空孔・ひずみ場による磁壁ピン止め
- 多結晶の磁気異方性軸の分布
- 磁歪と残留応力の結合による局所異方性
- 表面粗さや内部空隙による反磁界の増大（局所的には強い磁極を作る）

損失のエネルギー密度は、準静的には
$$
W = \oint H\,\mathrm{d}B
$$
で与えられる。周回積分の面積が小さいほど損失が小さい。

## 4. 周波数応答：複素透磁率で見る「追従」と「吸収」

交流磁化では、透磁率は複素量
$$
\mu^{*}(\omega)=\mu'(\omega)-i\mu''(\omega)
$$
で表される。$\mu'$ は蓄える成分、$\mu''$ は吸収（損失）成分の尺度である。代表的な指標として
$$
\tan\delta_{\mu}=\frac{\mu''}{\mu'}
$$
が用いられる。

### 4.1 磁壁運動と磁化回転の周波数帯

周波数を上げると、磁壁運動は粘性やピン止めにより追従できなくなり、主役が磁化回転へ移る。さらに GHz 帯では強磁性共鳴（FMR）が支配的になる。

| 現象 | 主自由度 | 支配パラメータ（例） | 周波数の目安（材料依存） | 観測されやすい特徴 |
|---|---|---|---|---|
| 低周波の追従 | 磁壁移動 + 回転 | 欠陥、応力、粒径 | Hz–kHz | 低 $H_{c}$、大きい $\mu'$ |
| 中周波の減衰・緩和 | 主に回転 | 減衰 $\alpha$、異方性 | kHz–MHz | $\mu''$ の増大、損失増 |
| 共鳴領域 | スピン歳差運動 | $M_{s}$、異方性、反磁界 | MHz–GHz | 共鳴ピーク、$\mu'$ が落ちる |

### 4.2 表皮効果と渦電流：金属系が高周波で苦しくなる理由

導電性が高い金属系では、交流により渦電流が流れ、磁場が内部へ侵入しにくくなる。表皮深さは

$$
\delta_{\mathrm{s}}=\sqrt{\frac{2\rho}{\omega\mu_{0}\mu_{r}}}
$$

で与えられる。$\rho$（高抵抗率化）、薄板化（積層）、粉末化（絶縁被覆）などが高周波化の基本戦略となる。

### 4.3 Snoek 則（限界）：高透磁率と高周波は両立できない

初透磁率 $\mu_{i}$ を大きくすると、共鳴周波数 $f_{r}$ が下がりやすいという経験則がある。代表的には Snoek 則として

$$
(\mu_{i}-1) f_{r} \approx C(M_{s})
$$

のように、材料の磁化（おおむね $M_{s}$）で定まる上限が現れる。したがって、高周波側での高透磁率は、(i) 形状反磁界の工学的制御、(ii) 複合化や薄膜化、(iii) 異方性の設計、(iv) 減衰の低減、といった多面的な工夫で達成される。

## 5. 損失の分解：何を減らすと何が良くなるか

交流損失は単純な一つの原因ではなく、磁壁運動・渦電流・動的な追加過程が重なって見えることが多い。古典的な分解として、総損失密度 $P$ を

$$
P = P_{h} + P_{c} + P_{\mathrm{ex}}
$$

とし、

- ヒステリシス損：$P_{h}\sim k_{h} f B_{m}^{\alpha}$
- 古典渦電流損：$P_{c}\sim k_{c} f^{2} B_{m}^{2}$
- 過剰損（追加損）：$P_{\mathrm{ex}}\sim k_{\mathrm{ex}} f^{3/2} B_{m}^{3/2}$

のような形で扱うことが多い。係数 $k$ は材料と加工履歴に依存し、$P_{\mathrm{ex}}$ は特に磁区構造や磁壁ダイナミクスへの感度が高い。

また経験式として Steinmetz 型
$$
P = k f^{\alpha} B_{m}^{\beta}
$$
が広く使われるが、$\alpha,\beta$ は一定とは限らず、波形・直流バイアス・温度で変化しうるため、適用範囲を意識した同定が必要である。

## 6. 代表的な材料群

軟磁性材料は「高 $B_{s}$ を狙う金属系」と「高抵抗率で高周波を狙う酸化物系」に大別でき、さらにアモルファス・ナノ結晶・粉末複合で中間領域を埋める。

| 材料群 | 代表例 | 強み | 苦手 | 典型用途のイメージ |
|---|---|---|---|---|
| 電磁鋼板（Fe-Si） | 無方向性・方向性電磁鋼板 | 高 $B_{s}$、加工性、成熟した評価法 | 高周波で渦電流が増えやすい | モータ、変圧器（商用周波〜kHz） |
| フェライト | MnZn, NiZn | 高抵抗率、渦電流が小さい | $B_{s}$ が低い、共鳴制約 | 電源、ノイズ対策（kHz〜MHz） |
| アモルファス金属 | Fe-Si-B 系など | 低損失化、薄帯で渦電流抑制 | 脆性、応力影響 | 省エネ変圧器、リアクトル |
| ナノ結晶合金 | Fe-Si-B-Nb-Cu など | 高 $\mu$ と低損失の両立、粒径制御 | 熱処理窓・コスト・加工 | 高周波トランス、チョーク |
| 圧粉磁心・複合磁心 | 絶縁被覆粉末、SMC | 3D磁束、渦電流抑制 | 有効透磁率の制約、損失設計 | 高周波インダクタ、モータ高周波成分 |

ナノ結晶合金の軟磁性が粒径と強く結び付くことは、ランダム磁気異方性モデルで説明される。代表的結論は、粒径 $D$ が交換相関長より十分小さい領域で保磁力が

$$
H_{c}\propto D^{6}
$$

のように急速に小さくなることである（係数は材料系と分布に依存する）。

## 7. 代表的な設計指針

軟磁性を改善する戦略は多数あるが、最終的には以下の少数の物理量へ集約される。

1. 実効異方性 $K_{\mathrm{eff}}$ を下げる  
  - 結晶異方性が小さい組成  
  - 応力（残留ひずみ）低減、低磁歪化（$\lambda_{s}\to 0$）  
  - 誘導異方性を所望方向に与えて、不要な局所異方性を減らす  

2. 磁壁ピン止めを弱める（障壁を減らす）  
  - 高純度化、欠陥密度低減、析出相制御  
  - 粒界の性質制御（ナノ結晶では交換平均化が効く）

3. 渦電流の回路を断つ  
  - 積層（薄板化）、高抵抗率化  
  - 粉末化＋絶縁層で閉回路を壊す  

4. 高周波では「共鳴」と「減衰」を設計対象にする  
  - 共鳴周波数の設計（異方性場、反磁界、形状）  
  - 減衰 $\alpha$ の制御（組成・欠陥・界面・スピン散乱）

このように、低周波の軟磁性（低 $H_{c}$、高 $\mu$）と高周波の軟磁性（高 $f$ での有効 $\mu$ と低損失）は、同じ量を別の組み合わせで最適化している、と捉えると整理しやすい。

## 8. 評価と理論：測る量とモデルの量を対応させる

測定で得る量（$B$-$H$ ループ、複素透磁率、損失）と、理論や計算で扱う量（$M_{s}$、$K_{\mathrm{eff}}$、$\alpha$、欠陥分布）の対応が重要である。

### 8.1 準静的評価

- $B$-$H$ ループの面積 $\oint H\,\mathrm{d}B$ は、周期あたりのエネルギー損失に直結する  
- 反磁界の補正は形状依存が強く、比較には同形状試料が望ましい  

### 8.2 交流評価（複素透磁率・損失）

- $\mu'(\omega), \mu''(\omega)$ は、磁化が外場へどれだけ追従できるかと、どれだけ吸収するかを同時に与える  
- 金属系では抵抗率と厚みが高周波の有効性を決める（$\delta_{\mathrm{s}}$ との比較が基本である）  
- 共鳴（FMR）や磁壁共鳴が見える領域では、単一の Steinmetz 近似では不十分になりうる  

### 8.3 動力学の標準形：LLG 方程式

磁化ダイナミクスの基礎方程式は Landau–Lifshitz–Gilbert（LLG）であり、

$$
\frac{\mathrm{d}m}{\mathrm{d}t}
= -\gamma\, m\times H_{\mathrm{eff}}
+ \alpha\, m \times \frac{\mathrm{d}m}{\mathrm{d}t}
$$

で表される。$H_{\mathrm{eff}}$ は交換・異方性・反磁界・外場・磁気弾性などを含む有効磁場である。微細組織が $H_{\mathrm{eff}}$ の空間分布と時間応答を作り、結果として $\mu^{*}(\omega)$ と $P(f,B)$ が立ち上がる。

## 9. まとめ

軟磁性体は、磁区と磁壁の自由度、異方性と応力の結合、渦電流と表皮効果、さらに共鳴と減衰が重ね合わさって決まる材料群である。低損失化や高周波化は単一パラメータの改善では達成できず、$K_{\mathrm{eff}}$・欠陥ピン止め・電気抵抗率・共鳴周波数と減衰を同時に見ながら、形状と測定条件も含めて一貫して整理することが重要である。


## 関連研究
- Random Anisotropy Model for Nanocrystalline Soft Magnetic Alloys（J-STAGE / Mater. Trans.）
  https://www.jstage.jst.go.jp/article/matertrans/44/10/44_10_2011/_article

- Permeability Measurement up to 30 GHz of a Magnetically Soft Film（J-STAGE PDF）
  https://www.jstage.jst.go.jp/article/msjmag/43/5/43_1909R001/_pdf

- Metglas Amorphous Metal Transformer Core（Product Release PDF）
  https://metglas.com/wp-content/uploads/2021/06/DT-Core-TechBulletin-21-May-2020-Final-updated.pdf

- Nanocrystalline Soft Magnetic Material FINEMET（英語）
  https://www.proterial.com/e/products/soft_magnetism/finemet.html

- ナノ結晶軟磁性材料ファインメット（日本語）
  https://www.proterial.com/products/soft_magnetism/finemet.html

- Soft magnetic properties in FeCuNbSiB: coercivity decreases with grain size (overview source)（ScienceDirect）
  https://www.sciencedirect.com/science/article/abs/pii/S0304885309007872

- Magnetic losses in soft magnetic materials（loss separation を含む学位論文PDF）
  https://repositum.tuwien.at/bitstream/20.500.12708/4873/2/Antoni%20Monika%20-%202015%20-%20Magnetic%20losses%20in%20soft%20magnetic%20materials.pdf

- IEC 60404-10（Epstein frame による電磁鋼板の交流磁気特性測定：サンプルPDF）
  https://cdn.standards.iteh.ai/samples/21487/ae70a84e6f624451b9f9cf6ce5e50ea0/IEC-60404-10-2016.pdf

File: src/exp/softmag-rf-measurement.md
# 高周波磁気特性の測定原理

軟磁性体の高周波特性は、測りたい量が「小信号の複素透磁率なのか」「大信号のB-Hと損失なのか」「RF伝送路中での材料定数なのか」で測定器と定式化が変わる。ここではインピーダンスアナライザ、VNA（ベクトルネットワークアナライザ）、B-Hアナライザを中心に、測定原理と背後の物理を整理する。

## 参考ドキュメント
- 16454A Magnetic Material Test Fixture
  https://www.keysight.com/jp/ja/product/16454A/magnetic-material-test-fixture.html
- B-Hアナライザ　FAQ
  https://www.iwatsu.co.jp/tme/sy/b-h_faq/
- 大阪府立産業技術総合研究所, 同軸管による高周波材料定数の測定
  https://orist.jp/technicalsheet/3010.PDF

## 1. 3つの観測量($Z, S, B-H$)

高周波特性評価では、観測量が概ね次の3系統に分かれる。

- 回路量としての複素インピーダンス：$Z(\omega)=R(\omega)+jX(\omega)$
- 伝送量としての散乱パラメータ：$S_{ij}(\omega)$
- 場の量としての磁化応答：$B(t)$ と $H(t)$、およびループ面積（損失）

各々は、線形・小信号の範囲では複素透磁率 $\mu^{\*}(\omega)=\mu'(\omega)-j\mu''(\omega)$ を介して互いに接続できる。重要なのは、測定器が直接測っているのは「$\mu$」ではなく、電圧・電流・反射・透過であり、そこから $\mu^{\*}$ や損失に変換している点である。

### 1.1 複素透磁率と損失の最短関係式（線形・正弦波）

同一周波数 $\omega$ の正弦波で $B$ と $H$ を
$B(t)=B_{m}\sin(\omega t)$、$H(t)=H_{m}\sin(\omega t+\delta)$ と書けば、

- 複素透磁率（振幅と位相から）
  - $\mu'=\dfrac{B_{m}}{\mu_{0}H_{m}}\cos\delta$
  - $\mu''=\dfrac{B_{m}}{\mu_{0}H_{m}}\sin\delta$

- 体積損失（平均電力密度）
  - $P_{v}=\dfrac{1}{2}\omega\mu_{0}\mu''H_{m}^{2}=\omega\mu_{0}\mu''H_{\mathrm{rms}}^{2}$

- B-H ループ面積からの損失（一般波形でも成立）
  - $P_{v}=f\oint H\,dB$

ここで $\mu''$ は「位相遅れとして観測される損失成分」であり、渦電流・磁壁運動の緩和・スピン緩和・共鳴など複数機構の合算として現れる。

## 2. インピーダンスアナライザ：Z(ω) を測り、$L・R・Q$ と $μ*(ω)$ に落とす

### 2.1 測定原理（装置が直接測るもの）

インピーダンスアナライザは、試料（コイル・コア・等価回路）に交流電圧または交流電流を印加し、応答電流または電圧を計測して
$Z(\omega)=\dfrac{V(\omega)}{I(\omega)}$
を得る装置である。多くの高確度測定では4端子対（4TP）系の接続を用い、ケーブルや治具の寄生成分を校正・補償する。

測定結果 $Z$ は、目的に応じて「直列等価」または「並列等価」に変換される。

- 直列等価：$Z=R_{s}+j\omega L_{s}$
- 並列等価：$Y=\dfrac{1}{Z}=\dfrac{1}{R_{p}}+\dfrac{1}{j\omega L_{p}}$

この変換は単なる表記の違いではなく、損失の表れ方（$R_{s}$ か $R_{p}$ か）と周波数依存の見え方を変えるため、報告時にはどちらの等価を採用したかを明記するのが望ましい。

### 2.2 コア付きコイルの$Z(ω)$と複素透磁率の関係

トロイダルコアに $N$ 巻のコイルを巻き、実効断面積 $A_{e}$、実効磁路長 $l_{e}$ とする。漏れ磁束が小さい理想化では

- 幾何因子 $L_{0}=\dfrac{\mu_{0}N^{2}A_{e}}{l_{e}}$

- 複素透磁率 $\mu^{\*}$ がそのままインダクタンスに写像される：
  - $Z(\omega)\approx j\omega L_{0}\mu^{\*}(\omega)
  =\omega L_{0}\mu''(\omega) + j\omega L_{0}\mu'(\omega)$

したがって直列等価に落とすと
- $L_{s}(\omega)\approx L_{0}\mu'(\omega)$
- $R_{s}(\omega)\approx \omega L_{0}\mu''(\omega)$

となり、$R_{s}$ は「損失の等価抵抗」として現れる。ここでの損失は、コアの磁気損失に加え、巻線抵抗、近接効果、治具損失、寄生容量により修飾されるため、測定系の等価回路化（コイル抵抗、浮遊容量、治具寄生）と分離が本質となる。

### 2.3 初透磁率・振幅透磁率・非線形性

小振幅・小信号で定義される初透磁率 $\mu_{i}$ は、応力・磁区構造・欠陥に敏感である一方、飽和へ向かう有限振幅では透磁率が変化し、振幅透磁率 $\mu_{a}$（ある振幅での有効な傾き）が重要になる。フェライトなどでは、規格で指定された小さな励磁レベルで初透磁率を定義することがある。

インピーダンスアナライザは通常、小信号での $\mu^{\*}(\omega)$ を得るのに強い。DCバイアス重畳やAC振幅スイープ機能を併用すると、インダクタンスの非線形性（$\mu_{a}$ の変化、バイアス依存）も追える。

### 2.4 治具による1ターン法

トロイダルコアに対し「1ターンの巻線を治具で構成」し、コア挿入前後のインダクタンス差から複素透磁率を算出する方式がある。巻線作業を省略でき、巻線によるばらつきや漏れ／分布定数の悪化を抑えやすい。周波数が上がるほど、巻線の分布容量と自己共振が効いてくるため、この種の治具は周波数上限を押し上げる方向に働く。

### 2.5 高周波数での物理

高周波では試料そのものだけでなく、測定系の電磁場分布が変化する。

- 皮相効果（導体電流が表面へ集中）
  - スキン深さ：$\delta=\sqrt{\dfrac{2\rho}{\omega\mu}}$
- 巻線の自己共振（分布容量 $C_{p}$）
  - 近似：$f_{0}\approx\dfrac{1}{2\pi\sqrt{LC_{p}}}$
- コア内部の渦電流損失（導電性材料で顕著）
- 磁壁運動の緩和・共鳴（周波数で $\mu'$ が下がり $\mu''$ が増える帯域が現れる）

結果として、$Z(\omega)$ の測定は「材料定数」だけでなく「試料形状・治具電磁場・電流分布」を含む観測になる。ここを切り分けたい場合、次節のVNA（伝送路）形式が効く場面が多い。

## 3. VNA：Sパラメータから材料中の反射・透過を抽出し、$ε*$, $μ*$ へ戻す

### 3.1 測定原理（散乱パラメータの意味）

VNAは、ポートに入射する進行波 $a$ と反射・透過する進行波 $b$ の比として散乱パラメータを測る装置である。

- 1ポート：$S_{11}=\dfrac{b_{1}}{a_{1}}$（反射）
- 2ポート：$S_{21}=\dfrac{b_{2}}{a_{1}}$（透過）

Sパラメータは「エネルギーの流れ」を基準にしており、高周波回路・伝送線路・材料挿入体の評価に直接的である。

### 3.2 校正と参照面：何を取り除いて何を残すか

VNA測定の生命線は校正である。校正は、系統誤差（指向性、反射追従、伝送追従など）を規定モデルで取り除き、参照面を定義する操作である。代表例は次である。

- SOLT：Short-Open-Load-Thru（同軸系で標準が揃うと強い）
- TRL：Thru-Reflect-Line（治具内やオンウエハ等、非同軸の参照面設定に強い）

治具・プローブ・クランプで試料を挿入する評価では、参照面を「試料端面」に近づける（デエンベディング）ことが、材料定数抽出の精度を左右する。

### 3.3 同軸管（airline）・導波管での材料定数測定（透磁率を含む）

材料を同軸管や導波管に充填（または挿入）し、$S_{11}, S_{21}$ から複素比誘電率 $\varepsilon_{r}^{\*}$ と複素比透磁率 $\mu_{r}^{\*}$ を求める方法が広く用いられる。典型は Nicolson–Ross–Weir（NRW）系の透過反射法である。

厚さ $d$ の一様試料に対し、界面反射係数 $\Gamma$ と、試料内の伝搬因子 $e^{-\gamma d}$（$\gamma=\alpha+j\beta$）を導入する。すると

- 伝搬定数：$\gamma(\omega)=j\omega\sqrt{\mu(\omega)\varepsilon(\omega)}$
- 波インピーダンス：$Z(\omega)=\sqrt{\dfrac{\mu(\omega)}{\varepsilon(\omega)}}$

（ここで $\mu=\mu_{0}\mu_{r}^{\*}$、$\varepsilon=\varepsilon_{0}\varepsilon_{r}^{\*}$）

測定した $S_{11}, S_{21}$ から $\Gamma$ と $e^{-\gamma d}$ を求め、そこから $\mu_{r}^{\*}$ と $\varepsilon_{r}^{\*}$ を逆算する。実装上は、位相の枝選択や試料共鳴近傍での不安定性を避ける工夫（周波数連続性、群遅延整合、参照面の補正）が必要である。

### 3.4 VNAで見える高周波磁性の特徴

VNA形式で得る $\mu_{r}^{\*}(\omega)$ は、インピーダンス法より高い周波数帯まで伸ばしやすく、以下の特徴を同一フレームで捉えられる。

- $\mu'(\omega)$ の分散と $\mu''(\omega)$ の吸収ピーク（緩和・共鳴）
- 吸収体・シールド材としての反射損失・透過損失（Sパラメータそのもの）
- 磁性と誘電性を同時に推定（$\mu^{\*}$ と $\varepsilon^{\*}$）

また薄膜では、コプレーナ導波路（CPW）等に試料を載せ、VNAで複素透過（表示上は $S_{21}$）を取り、磁場掃引と組み合わせてFMR（VNA-FMR）として減衰定数や共鳴線幅を抽出する流れもある。これは「高周波磁化ダイナミクス」を直接見る枠組みである。

## 4. B-Hアナライザ：$B(t)$と$H(t)$を時系列で構成し、損失を高確度に積分する

### 4.1 測定原理（誘導法の基本式）

リング（トロイダル）試料に一次巻線 $N_{1}$（励磁）と二次巻線 $N_{2}$（検出）を施し、実効断面積 $A_{e}$、実効磁路長 $l_{e}$ とする。

- 磁界：$H(t)=\dfrac{N_{1}i(t)}{l_{e}}$
- 二次巻線の誘導電圧：$v_{2}(t)=N_{2}A_{e}\dfrac{dB(t)}{dt}$
- よって磁束密度：$B(t)=\dfrac{1}{N_{2}A_{e}}\int v_{2}(t)\,dt$

ここで $i(t)$ は一次電流であり、一般にはシャント抵抗で電圧に変換して取得する。

B-Hアナライザの本質は、上の「積分」と「位相整合」を、周波数帯域にわたって高確度に行うための計測系（アンプ、検出器、位相補償、デジタル演算）である。

### 4.2 損失の計算：ループ面積とクロスパワー

損失は体積あたり
$P_{v}=f\oint H\,dB$
で与えられ、波形が正弦波でなくても成立する。数値的には、サンプリング点列 $H_{k}, B_{k}$ に対して線積分（台形則など）で求める。

高周波で問題になるのは、$B$ を作る積分回路や電流検出回路の位相・振幅誤差である。B-Hアナライザでは、チャンネル間の周波数特性差を事前に測り、周波数ごとに位相差を補正することで、微小なコア損失まで測れる設計思想が採られることが多い。

### 4.3 高励磁レベルでの意味：パワエレ用コアに必要な量

インピーダンス法やVNA法が基本的に小信号の $\mu^{\*}$ に強いのに対し、B-Hアナライザは「高励磁レベルでの損失」や「振幅透磁率」を狙う。高周波スイッチング電源・インダクタ・トランス用途では、材料の比較指標が

- $P_{v}(f, B_{m}, T, H_{\mathrm{dc}})$
- $\mu_{a}(f, B_{m})$

のように、周波数だけでなく磁束密度振幅 $B_{m}$ やDCバイアス、温度を伴うことが多く、B-H系の測定が直接的になる。

### 4.4 リング試料・ギャップ・漏れ磁束の扱い

B-H測定の式は「閉磁路・漏れ磁束が小さい」ことを暗黙に使っている。ギャップを持つコアや漏れが大きい系では、$H$ や $B$ の定義に補正が必要になる。ギャップ部とコア部での磁束保存や磁界分布を仮定し、幾何学的に換算する考え方が整理されている。

## 5. 3つの測定器をどう使い分けるか

### 5.1 目的別の向き不向き

| 観点 | インピーダンスアナライザ | VNA | B-Hアナライザ |
|---|---|---|---|
| 直接の観測量 | $Z(\omega)=V/I$ | $S_{11}, S_{21}$ | $v_{2}(t), i(t)$ から $B(t), H(t)$ |
| 得たい代表量 | $L, R, Q, \mu^{\*}$（小信号） | $\varepsilon_{r}^{\*}, \mu_{r}^{\*}$、反射・透過 | $B$-$H$ ループ、$P_{v}$、$\mu_{a}$（大信号） |
| 周波数帯の得意領域 | 低周波〜RF（装置・治具依存） | RF〜マイクロ波（装置・治具依存） | 低周波〜パワエレ帯（装置・アンプ依存） |
| 磁化振幅 | 小さい（線形） | 小さい（線形） | 大きい（非線形を含む） |
| 試料形状 | 巻線トロイド、治具トロイド、コイル | 同軸管・導波管・CPW等 | リング試料、コア（巻線） |
| 主な強み | L/R/Qが直接、材料比較が速い | 伝送路内で材料定数抽出、より高周波へ | 損失をループ積分で評価、高励磁レベルに直結 |
| 主な難しさ | 巻線・寄生・自己共振の影響が大きい | 校正・参照面・枝選択・治具モデルが本質 | 位相誤差と積分の確度、外部電力段の品質 |

### 5.2 校正・補正の考え方（VNA中心）

| 手法 | 概要 | 向く状況 |
|---|---|---|
| SOLT | 同軸の標準器（Short/Open/Load/Thru）で誤差を補正 | 同軸ケーブル・同軸治具が整う測定 |
| TRL | Thru/Reflect/Line を使い、参照面を伝送線路内に定義 | 治具内測定、オンウエハ、非同軸測定 |
| デエンベディング | 治具や配線のSパラメータを数式的に除去 | 試料以外の寄与を分離したい場合 |

## 6. 「材料の物理」と「測定系の物理」を分ける視点

高周波特性評価では、材料の応答そのもの（磁区・スピン・渦電流）に加えて、測定系が作る電磁場と電流分布が結果を規定する。両者を分けるための代表的視点を挙げる。

- 形状因子の管理：$A_{e}, l_{e}$ の定義、閉磁路の成立
- 分布定数化の判定：$f_{0}\approx(2\pi\sqrt{LC_{p}})^{-1}$ を意識し、自己共振以下で議論する
- 導電性材料のスキン深さ：$\delta=\sqrt{2\rho/(\omega\mu)}$ で渦電流の強さが変わる
- 線形（微小）と非線形（高励磁）の分離：$\mu^{\*}(\omega)$ と $P_{v}(f,B_{m})$ は同一物理の異なる断面である

この分離がどこまで可能かは、目的と試料形状で決まる。例えば、パワエレ用コアの比較では $P_{v}(f,B_{m})$ が主役であり、VNAで得た微小信号 $\mu^{\*}$ は「メカニズム理解には有用だが仕様値そのものではない」ことが多い。一方、吸収体やEMC材では $S_{11}, S_{21}$ そのものが性能指標になりうる。

## 7. 規格の位置づけ

測定条件（波形、リング試料、励磁レベル、損失算出法）を共通化するためにIEC規格が参照される。リング試料のAC磁気特性測定はIEC 60404-6が広く引用され、コアの高励磁レベルでの損失・透磁率評価にはIEC 62044-3が扱う範囲が近い。

規格は「装置の選定」を規定するのではなく、「何を同一条件とみなすか」を規定する。したがって、インピーダンス法・VNA法・B-H法のどれを採用しても、条件の言語化（試料形状、励磁、温度、校正）を揃えることで比較可能性が上がる。

## まとめ

インピーダンスアナライザは $Z(\omega)$ を通じて小信号の $\mu^{\*}(\omega)$ と等価回路を短距離で結び、VNAは $S$ パラメータから伝送路内の $\varepsilon^{\*}, \mu^{\*}$ と吸収・反射を広帯域で捉え、B-Hアナライザは $B(t), H(t)$ を構成して高励磁レベルの損失と非線形応答を直接評価する枠組みである。目的と試料形状に応じて観測量（Z/S/B-H）を選び、どの変換（積分・校正・等価回路・逆問題）を介して材料パラメータへ落としているかを明示することが、高周波特性評価の再現性と解釈可能性を決めるのである。

## 関連研究

- https://helpfiles.keysight.com/csg/N1500A/9018-01409.pdf
- https://cdn.standards.iteh.ai/samples/19819/684d271aa22f443492060417ebd385bf/IEC-60404-6-2018.pdf
- https://cdn.standards.iteh.ai/samples/108376/28872fbb6b1744fdbf5e2f08e2fdd0c0/IEC-62044-3-2023.pdf
- https://www.iwatsu.co.jp/tme-data/pdf/015_B-H_analyzer_FAQ_s15.pdf
- https://www.iwatsu-europe.com/en/download/bh/SY-82XX_manual_V11.pdf
- https://www2.kek.jp/imss/pf/science/publ/acr/archive/PF_Act_Rep_1994_12RB.pdf
- https://nvlpubs.nist.gov/nistpubs/Legacy/TN/nbstechnicalnote1355r.pdf
- https://dl.cdn-anritsu.com/en-us/test-measurement/files/Manuals/Measurement-Guide/10410-00318AH.pdf
- https://www.keysight.com/us/en/assets/7018-06749/technical-overviews/5091-3645.pdf
- https://product.tdk.com/system/files/dam/doc/content/emc-guidebook/ja/jemc_basic_06.pdf
- https://apmc-mwe.org/mwe2018/pdf/tut17/TH5A-2.pdf
- https://www.nfcorp.co.jp/files/ZGA5920_InstructionManual_Jp-1.pdf
- https://webstore.iec.ch/en/publication/65822
- https://webstore.iec.ch/en/publication/72955

File: src/exp/sr-axs.md
# 放射光X線異常散乱（AXS）の原理

X線異常散乱（Anomalous X-ray Scattering: AXS）は、吸収端近傍で原子散乱因子がエネルギー依存で変化することを利用し、多成分系の構造情報を「元素選択的」に分離して取り出す手法である。全散乱（total scattering）やPDF、XAFS、RMC/AIMDと組み合わせることで、非晶質・液体・不規則合金の短距離秩序から中距離秩序までを同一の枠組みで制約しうる。

## 参考ドキュメント
1. 早稲田嘉夫, 松原英一郎, X線異常散乱法の理論とその応用, 日本結晶学会誌 30(5), 383–396 (1988)
   https://www.jstage.jst.go.jp/article/jcrsj1959/30/5/30_5_383/_article/-char/ja
2. S. Hosokawa, W. C. Pilgrim, H. Sinn, W. Petry, Anomalous X-ray Scattering, Journal of Large-Scale Research Facilities 1, A15 (2015)
   https://juser.fz-juelich.de/record/188103/files/115.pdf
3. （日本語・国内）九州シンクロトロン光研究センター（SAGA-LS）年報・報告等：機能性ガラス材料に対するX線異常散乱（AXS）実験の報告（2018）
   https://www.saga-ls.jp/download/report/symposium/2018/p85-86.pdf


## 1. AXSの位置づけ
結晶構造解析の文脈でも「異常分散（異常散乱）」は位相決定（SAD/MAD）等で用いられるが、材料系のAXSが狙うのは主として以下である。

- 多成分系の全散乱強度に含まれる重み（散乱コントラスト）を、入射エネルギーで制御する
- その差分から、特定元素を含む部分構造因子（partial structure factor）や部分相関を抽出する
- さらに実空間へ変換し、部分PDFや局所配位統計へつなげる

非晶質・液体・不規則合金では、平均構造だけでなく「どの元素どうしが、どの距離で、どの頻度で隣り合うか」が物性を左右する。AXSはこの問いに対して、X線で元素選択という自由度を追加する手段である。

## 2. 原子散乱因子の異常分散

### 2.1 原子散乱因子の複素表示
X線散乱における原子散乱因子は、一般に次で表される。

$$
f_j(Q, E) = f_j^{0}(Q) + f'_j(E) + i f''_j(E)
$$

- $f^{0}(Q)$：通常（非共鳴）の散乱因子（主に形状因子）
- $f'(E)$：異常分散の実部（dispersion correction）
- $f''(E)$：異常分散の虚部（吸収に対応）

吸収端近傍では $f'(E)$ と $f''(E)$ が急峻に変化し、同じ原子種でも散乱振幅がエネルギーで変わる。これが「元素選択コントラスト」の起源である。

### 2.2 $f''(E)$ と吸収係数、$f'(E)$ とKramers–Kronig関係
吸収端近傍では、吸収係数 $\mu(E)$ の増大（吸収ピーク）が現れ、これは $f''(E)$ と結びつく。さらに $f'(E)$ は $f''(E)$ と（因果律に基づく）Kramers–Kronig関係で結ばれるため、吸収スペクトルから $f'(E)$ を推定する枠組みが成立する。


## 3. 散乱強度と構造因子：多成分系で何が混ざって見えるか

### 3.1 構造因子と散乱強度の骨格
散乱ベクトル $Q$ に対する散乱強度は、概念的には

$$
I(Q,E) \propto \langle |F(Q,E)|^2 \rangle
$$

であり、構造振幅 $F$ は原子配置 $\mathbf{r}_j$ に対して

$$
F(Q,E)=\sum_{j} f_j(Q,E)\,e^{i\mathbf{Q}\cdot \mathbf{r}_j}
$$

と書ける。ここで $f_j(Q,E)$ がエネルギー依存であることがAXSの鍵である。

### 3.2 全構造因子は部分構造因子の重み付き和
多成分系（元素種 $\alpha,\beta,\dots$）では、測定される全構造因子 $S(Q,E)$ は、部分構造因子 $S_{\alpha\beta}(Q)$ の重み付き和として表される（表式は流儀により異なるが、概念は共通である）。

一例として、Faber–Ziman型の重みを用いると

$$
S(Q,E) = \sum_{\alpha}\sum_{\beta} w_{\alpha\beta}(E)\,S_{\alpha\beta}(Q)
$$

ここで重み $w_{\alpha\beta}(E)$ は組成 $c_\alpha$ と散乱因子 $f_\alpha(E)$ に依存し、概略として

$$
w_{\alpha\beta}(E)\propto c_\alpha c_\beta f_\alpha(E) f_\beta(E)
$$

のような形になる（規格化の取り方で係数は変わる）。したがって、特定元素Aの吸収端近傍で $f_A(E)$ を変えると、$w_{A\beta}(E)$ が変化し、全構造因子における「Aが関与する相関」の寄与比が変わる。


## 4. AXSの基本戦略：差分で「Aが入る相関」だけを浮かび上がらせる

### 4.1 二つのエネルギーでの差分
吸収端近傍の二つのエネルギー $E_1, E_2$ を用意し、差分を取る。

$$
\Delta S(Q)=S(Q,E_1)-S(Q,E_2)
$$

もし $E_1$ と $E_2$ の選び方が適切で、特定元素Aのみが顕著に $f_A$ を変え、他元素はほぼ一定とみなせるならば、差分 $\Delta S(Q)$ は

- A–A 相関（$S_{AA}(Q)$）
- A–B 相関（$S_{AB}(Q)$, $S_{AC}(Q)$, …）

といった「Aを含む部分構造因子」の線形結合として表される。すなわち、差分は「Aに由来するコントラスト変調」を抽出した観測量として働く。

### 4.2 多点エネルギー測定と線形方程式としての復元
三元系以上では未知の部分構造因子が増えるため、単純に2エネルギーだけでは不足することが多い。そこで、同一吸収端近傍で複数エネルギーを測定し、差分（あるいは同時フィット）を行って、次の線形問題として扱う。

$$
\mathbf{S}_{\mathrm{obs}}(Q)=\mathbf{W}(E)\,\mathbf{S}_{\mathrm{partial}}(Q)
$$

- $\mathbf{S}_{\mathrm{obs}}$：複数エネルギーで得た観測量（全構造因子や差分構造因子）
- $\mathbf{W}(E)$：散乱因子に基づく重み行列
- $\mathbf{S}_{\mathrm{partial}}$：求めたい部分構造因子ベクトル

観測本数（エネルギー点、さらに他のコントラスト実験）を増やすほど、逆推定が安定化する。中性子回折の散乱長コントラストや、別元素の吸収端でも同様の測定を加えると独立性が増す。


## 5. 実空間への接続

### 5.1 全散乱→PDFの基本式
全散乱から得た $S(Q)$ を用いて、実空間相関 $G(r)$（PDFに相当）を得る代表式は次である。

$$
G(r)=\frac{2}{\pi}\int_0^{Q_{\max}} Q\,[S(Q)-1]\sin(Qr)\,dQ
$$

AXSでは、エネルギーごとの $S(Q,E)$ や差分量 $\Delta S(Q)$ を通じて、部分相関に敏感な実空間指標（部分PDFに対応する量）を構成できる。結果として

- 「Aの周りにBが何個いるか」
- 「A–Bの結合距離分布がどう変わるか」
- 「A–Aのクラスター傾向があるか」

といった化学短距離秩序（chemical SRO）の定量へ近づく。

### 5.2 配位数の定義（部分RDFの立場）
部分RDF $g_{\alpha\beta}(r)$ を仮定すれば、配位数（第一近接までの積分）は

$$
N_{\alpha\beta}(r_c)=4\pi\rho_\beta\int_0^{r_c} r^2 g_{\alpha\beta}(r)\,dr
$$

で与えられる。$r_c$（第一極小）の設定が推定値に影響するため、$Q_{\max}$・窓関数・バックグラウンド補正などの不確かさも含めて感度を意識する必要がある。


## 6. 測定上の論点：吸収端近傍で何が難しくなるか

AXSは吸収端近傍で測定するため、通常の回折・全散乱より「吸収と二次過程」の影響が強くなる。

### 6.1 吸収補正と自己吸収
吸収端近傍では $\mu(E)$ が大きく変化し、試料内部での減衰が顕著になる。透過法・蛍光法の選択、試料厚み、幾何（入射角・検出角）により、自己吸収の補正が重要になる。

### 6.2 蛍光（fluorescence）とコンプトン散乱
吸収端近傍では蛍光が増加し、散乱信号に重畳する。エネルギー分解能を持つ検出器（半導体検出器）やアナライザ結晶を用いて蛍光成分を抑え、弾性散乱を抽出する設計が採られる。

### 6.3 規格化：$S(Q)\to 1$ の高Q極限
全散乱・PDF解析では高$Q$で $S(Q)\to 1$ を満たすように規格化することが多い。AXSではエネルギーごとに吸収やバックグラウンドが変わるため、規格化の整合性（エネルギー間での比較可能性）が結果の信頼性に直結する。


## 7. 発展形：DAFSとASAXS

### 7.1 DAFS（Diffraction Anomalous Fine Structure）
DAFSは「特定の回折条件（特定の原子配置に由来する散乱チャンネル）」を選び、その回折強度のエネルギー依存に現れる微細構造（XAFS様の振動）から、サイト選択的な局所構造・化学状態へ迫る枠組みである。結晶や準結晶、秩序化合金、界面・薄膜などで有効となる。

### 7.2 ASAXS（Anomalous Small-Angle X-ray Scattering）
ASAXSは小角散乱領域で異常分散を利用し、ナノスケールの組成揺らぎ・相分離・析出などを元素選択的コントラスト変調で分離する。広角AXSが主に原子配列（Åスケール）を対象にするのに対し、ASAXSは nm〜100 nm スケールの不均一性に強い。


## 8. どの系に効くか

### 8.1 機能性ガラス・ガラスセラミックス
AXSは、結晶ピークが弱い、あるいは中距離秩序が物性を左右するガラス材料で有効である。特定元素（例：Zr）の周りの中距離構造を元素選択的に評価し、熱的安定性や結晶化挙動と結びつける研究が報告されている。

### 8.2 相変化材料（PCM）や不規則系の機能材料
Ge–Sb–Te系に代表される相変化材料では、平均構造だけでなく局所配位や結合の分布が電気抵抗や相転移ダイナミクスに関与する。AXSは、特定元素近傍の相関を分離して議論するための基盤となる。

### 8.3 液体・電解質
液体や溶融塩、電解質のように、原子位置が熱揺らぎで平均化される系では、部分相関の抽出が核心となる。吸収端近傍でのAXSは、電解質中での特定元素周りの局所構造に感度を持ちうる。


## 9. モデリングとの統合

AXSから得られる情報は「部分相関に対する独立な制約」であるため、原子モデルの逆推定と相性がよい。

### 9.1 RMC（Reverse Monte Carlo）とAXS
RMCは、実験で得た $S(Q)$ やPDFに一致するよう原子配置を更新し、整合する構造集合を構成する手法である。AXSで得た差分構造因子や多エネルギーの $S(Q,E)$ を同時に拘束条件として導入すると、多成分系で部分相関の非一意性を抑えやすい。

### 9.2 EPSR（Empirical Potential Structure Refinement）
EPSRは参照ポテンシャルを導入し、実験整合と物理性（最近接距離や密度、化学結合の妥当性）を同時に確保する設計である。AXSと併用することで、元素選択の制約を加えた精密化が可能となる。

### 9.3 AIMDとの往復（前向き計算）
AIMDで生成した構造から $S_{\alpha\beta}(Q)$ やPDFを前向き計算し、AXS観測量と比較することで、ポテンシャルや電子状態（結合性、電荷移動）の影響を検証できる。AXSは「どの部分相関が合っていないか」を局所化しやすく、モデル改善の方向を与える。


## 10. 関連手法との比較

| 観測スケール | 手法 | 元素選択性 | 得られる主情報 | 強い対象 |
|---|---|---:|---|---|
| Å〜十Å | 広角全散乱・PDF | 低〜中（元素重み依存） | 二体相関の平均像 | 非晶質、液体、ナノ材料 |
| Å〜十Å | XAFS（EXAFS/XANES） | 高 | 吸収原子周りの局所配位・状態 | 多成分系の局所構造 |
| Å〜十Å | AXS（広角） | 中〜高（吸収端を利用） | 部分構造因子、化学SROの分離 | 不規則合金、ガラス、PCM |
| nm〜100 nm | SAXS | 低〜中（コントラスト次第） | 密度揺らぎ・相分離 | 析出、相分離、界面 |
| nm〜100 nm | ASAXS | 高（狙った元素で変調） | ナノ不均一性の元素分解 | 複合材料、析出、ナノ相分離 |
| サイト選択 | DAFS | 高（回折条件＋吸収端） | サイト選択XAFS様情報 | 結晶、秩序化合金、界面 |


## 11. 国内外の装置・施設

- 日本語の総説・解説として、異常散乱を用いた部分構造因子の考え方や、非晶質・液体系への適用がまとめられている。
- 国内施設の年報・要旨集には、AXS/ASAXSに関する装置開発や測定例が含まれ、国内での実装状況を把握する助けとなる。
- 海外の基礎文献として、異常散乱因子 $f'(E), f''(E)$ の計算・表式、ならびに不規則合金の部分構造因子形式（Faber–Ziman、Bhatia–Thornton）が参照されることが多い。


## まとめと展望

AXSは、吸収端近傍の異常分散を利用して散乱コントラストを制御し、多成分系の全散乱から「特定元素が関与する相関」を分離する手法である。広角AXSはÅスケールの化学短距離秩序や中距離秩序の議論を強化し、ASAXSやDAFSはそれぞれナノ不均一性やサイト選択局所構造へ拡張する。

今後は、(i) 多エネルギーAXSと全散乱PDF・XAFSを同時に拘束する逆推定（AXS-RMC/EPSR）の高度化、(ii) AIMDや機械学習ポテンシャルによる大規模統計モデルとの往復、(iii) 時分割測定やその場測定と組み合わせた不規則系の構造ダイナミクス追跡が、材料機能と原子相関を直接つなぐ展開として重要になると考えられる。


## 参考文献

- A. Cromer, D. A. Liberman, Relativistic Calculation of Anomalous Scattering Factors for X Rays, J. Chem. Phys. 53, 1891 (1970)
  https://doi.org/10.1063/1.1674266

- T. E. Faber, J. M. Ziman, A theory of the electrical properties of liquid metals, Philos. Mag. 11, 153 (1965)
  https://doi.org/10.1080/14786436508211931

- A. B. Bhatia, D. E. Thornton, Structural aspects of the electrical resistivity of binary alloys, Phys. Rev. B 2, 3004 (1970)
  https://doi.org/10.1103/PhysRevB.2.3004

- 惣田高明, 杉山和正, AXS-RMC法を用いたアモルファス合金の局所構造解析（解説・報告, 2011）
  https://tohoku.repo.nii.ac.jp/record/49777/files/1348-4052-2010-66%281-2%29-33.pdf

- Photon Factory Activity Report 2020（BL-6C等での異常散乱・装置開発に関する年報記載）
  https://www2.kek.jp/imss/pf/eng/outline/en_activity_report.html

- SPring-8/SACLA Annual Report 2019（液体系へのAXS適用を含む記載）
  https://www.spring8.or.jp/pdf/en/ann_rep/19/ar2019.pdf

- SPring-8 News（日本語プレス・解説）：ガラスセラミックスの機構解明にZrのX線異常散乱実験を利用（2025）
  https://www.spring8.or.jp/pdf/ja/SP8_news/no118_24/no118.pdf

- Y. Sun et al., Application of anomalous small-angle X-ray scattering (ASAXS) for nanoscale characterization, Nanoscale Advances 3, 2605 (2021)
  https://pubs.rsc.org/en/content/articlehtml/2021/na/d1na00097c

- MateriApps（日本語）：混晶・不規則系に対するVCA/CPA/SQS等の位置づけ（周辺知識として）
  https://ma.issp.u-tokyo.ac.jp/concierge/2517

File: src/exp/sr-dynamics.md
# 放射光によるダイナミクス解析

放射光は高輝度・高指向性・波長可変性に加え、時間構造とコヒーレンスを持つ光源である。これにより、構造・電子状態・スピン状態が時間とともに変化する過程を、散乱・分光・イメージングを横断して同一の物理量（相関関数）として捉えられるのである。

## 参考ドキュメント
1. SPring-8 利用推進協議会ほか：Pump-probe XAFS（日本語）
   https://new.spring8.or.jp/index.php/component/content/article/13-2021-02-09-03-35-14/203-pump-probe-xafs
2. 篠原佑也：解説 X線光子相関分光法の現状と展望（日本放射光学会誌，PDF，日本語）
   https://www.jssrr.jp/journal/pdf/30/p123.pdf
3. A. Q. R. Baron：Introduction to High-Resolution Inelastic X-Ray Scattering（review, PDF）
   https://beamline.harima.riken.jp/bl43lxu/pdfs/review_paper.pdf

## 1. ダイナミクス解析とは何を測るのか

ダイナミクスとは、系の自由度（原子配置、格子歪み、電荷分布、軌道占有、スピン配列、欠陥配置など）が時間 $t$ に依存して変化する現象である。固体では、熱ゆらぎに由来する平衡ダイナミクス（フォノン、マグノン、拡散、ドメイン揺らぎ）と、外部刺激による非平衡ダイナミクス（光励起、電場・磁場印加、急速加熱、圧力ジャンプ、化学反応）を区別して整理すると見通しが良い。

放射光が担う中心的な役割は、以下の3点に集約される。

1. 相関を測る  
   時間相関（XPCS など）や周波数相関（IXS/RIXS など）を直接測り、緩和時間・分散関係・モード結合を定量化する。

2. 選択性を与える  
   元素選択（吸収端）、軌道・対称性選択（偏光、共鳴）、磁気選択（XMCD、磁気散乱）により、複合系の中の特定自由度だけを追跡する。

3. 長さスケールを結びつける  
   波数空間 $q$ を変えることで、実空間の長さ $\ell \sim 2\pi/q$ に対応する揺らぎの時間発展を同じ枠組みで扱う。

## 2. 時間分解能を決める要素：時間領域と周波数領域

放射光で「時間」が現れる仕方は大きく2つである。

### 2.1 時間領域：ポンプ・プローブとストロボ測定

外部刺激（pump）で状態を変え、遅延時間 $t_{\mathrm{d}}$ の後に X 線で観測（probe）する。これにより観測量 $A(t_{\mathrm{d}})$ を直接得る。

時間分解能は、ポンプ・プローブのパルス幅と同期の揺らぎで概算される。
$$
\Delta t \approx \sqrt{\Delta t_{\mathrm{pump}}^{2}+\Delta t_{\mathrm{probe}}^{2}+\Delta t_{\mathrm{jitter}}^{2}}
$$
蓄積リング放射光では X 線パルス幅が概ねピコ秒領域であり、レーザー・RF と同期させてストロボ的に平均する設計が多い。XFEL ではフェムト秒領域まで到達しうるが、ここでは放射光（蓄積リング）を軸にしつつ、適宜比較として触れる。

### 2.2 周波数領域：$S(q,\omega)$ を測る（非弾性散乱）

時間相関関数のフーリエ変換として、動的構造因子 $S(q,\omega)$ を測る方法である。密度ゆらぎ $\rho(q,t)$ に対して
$$
S(q,\omega)=\frac{1}{2\pi}\int_{-\infty}^{\infty}dt\,e^{i\omega t}\langle \rho(q,t)\rho(-q,0)\rangle
$$
を測ることは、フォノンや低エネルギー励起の分散関係 $\omega(q)$ と寿命（線幅）を与える。

さらに線形応答では、揺らぎ散逸定理により
$$
S(q,\omega)=\frac{1}{\pi}\frac{1}{1-e^{-\beta\hbar\omega}}\chi''(q,\omega),\quad \beta=\frac{1}{k_{\mathrm{B}}T}
$$
が成り立つ。すなわち、平衡ゆらぎを測ることが散逸（吸収）と直結するのである。磁性体の損失や緩和を議論する際に、この結びつきは強力である。

周波数領域の「時間感度」は、エネルギー分解能 $\Delta E$ と概略 $\Delta t \sim \hbar/\Delta E$ の関係で理解できる。meV 分解の IXS は、原子振動に対応するピコ秒領域のダイナミクスに感度を持つ。

## 3. 主な手法

### 3.1 位置づけ（時間・長さ・情報）

| 手法 | 主に測る量 | 時間の入り方 | 感度の強い長さスケール | 得られる情報の要点 |
|---|---|---|---|---|
| 時間分解 XRD/WAXS | $I(q,t_{\mathrm{d}})$、ピーク位置・幅 | ポンプ・プローブ | nm〜μm（結晶・中距離秩序） | 格子定数、相分率、歪み、相転移の速度 |
| 時間分解 XAFS/XANES/EXAFS | $\mu(E,t_{\mathrm{d}})$ | ポンプ・プローブ | Å〜nm（局所構造） | 配位数、結合長、局所対称性、価数変化 |
| XPCS（光子相関） | $g_{2}(q,t)$ | 自発ゆらぎの時間相関 | nm〜100 nm 程度 | 緩和時間、運動様式（拡散・ガラス・老化） |
| IXS（非共鳴、meV） | $S(q,\omega)$ | 周波数領域 | Å〜nm（波数選択） | フォノン分散、弾性定数、寿命 |
| RIXS | 共鳴による散乱スペクトル | 周波数領域 | Å〜nm | スピン励起、軌道励起、電荷移動励起 |
| BCDI/coherent Bragg 散乱 | 回折強度の位相回復像 | 時分割（連続取得または繰返し平均） | 数 nm（歪み場の3D像） | 変位場 $u(\mathbf{r})$、歪み・欠陥の時間変化 |
| 時間分解 XMCD/磁気散乱 | 磁気コントラスト、磁気散乱 | ストロボ同期 | nm〜μm（手法依存） | 磁化歳差、反転、ドメイン運動の時系列 |

ここで「放射光のダイナミクス解析」は、単に速い現象を追うという意味に限らない。秒〜時間で進行する相分離、析出、粘弾性緩和、老化のような遅い現象を、コヒーレンスや高輝度で高精度に追うことも核心である。

## 4. 時間分解測定：ポンプ・プローブの物理

### 4.1 遅延時間スペクトルと応答関数

ポンプ後の遅延 $t_{\mathrm{d}}$ に対して、観測量 $A(t_{\mathrm{d}})$ を得る。多くの解析は、指数緩和や分布緩和として整理される。

単一緩和（Debye 型）
$$
A(t)=A_{\infty}+\Delta A\,e^{-t/\tau}
$$

分布緩和（KWW, stretched exponential）
$$
A(t)=A_{\infty}+\Delta A\,\exp\left[-\left(\frac{t}{\tau}\right)^{\beta}\right],\quad 0<\beta\le 1
$$

これらは、単一機構か、多数の局所環境が重なった結果かの判別に用いられる。ただし、式の当てはめ自体が目的ではなく、$\tau$ の温度・場・組成依存から自由エネルギー障壁や協同長の変化を議論することに意味がある。

### 4.2 時間分解 XAFS：局所構造・電子状態の過渡応答

吸収係数 $\mu(E)$ は、コア準位から非占有状態への遷移に対応するため、電子状態と局所構造の双方に感度を持つ。時間分解 XAFS では、
- XANES で価数・局所対称性の変化を追い、
- EXAFS で結合長・配位数の変化を追う、
という役割分担が明瞭である。

ポンプの種類（光、電気、RF など）により、誘起される自由度が変わる。光励起は電子励起と格子の結合、電気刺激はイオン移動や抵抗スイッチ、RF は自励振動や磁気共鳴と相性が良い。

### 4.3 時間分解回折：相転移・歪み・欠陥生成の時間スケール

回折ピークの中心 $q_{0}(t)$ は格子定数変化（熱膨張、相転移、弾性歪み）を反映し、半値幅や散漫散乱は不均一歪みや欠陥密度、短距離秩序の変化に結びつく。

相転移の速度論は、核生成と成長の描像で整理されることが多い。単純化した Avrami 型の相分率 $X(t)$ は
$$
X(t)=1-\exp\left[-(kt)^{n}\right]
$$
と書かれ、指数 $n$ は次元性や核生成様式を反映する。ただし、実材料では応力・欠陥・組成ゆらぎが核生成サイトを規定し、単純な指数のみでは記述しきれないことも多い。その場合、同時に散漫散乱や小角散乱を追って階層構造の発達を評価することが有効である。

## 5. 相関法（XPCS）：コヒーレンスで「ゆらぎの時間」を読む

### 5.1 スペックルと強度相関

コヒーレント X 線で不規則系を照射すると、散乱像にスペックル（干渉縞）が生じる。構造が時間とともに変化するとスペックルも変化し、その変化速度がダイナミクスとなる。

XPCS の中心量は、強度自己相関関数 $g_{2}(q,t)$ である。
$$
g_{2}(q,t)=\frac{\langle I(q,t_{0})I(q,t_{0}+t)\rangle}{\langle I(q,t_{0})\rangle^{2}}
$$

ガウス統計の仮定のもとでは Siegert 関係が成り立ち、
$$
g_{2}(q,t)=1+\beta |f(q,t)|^{2}
$$
ここで $f(q,t)$ は中間散乱関数（正規化された密度相関）であり、$\beta$ は可視度（コヒーレンスと検出条件で決まる）である。

### 5.2 運動モデル：拡散・弾性・ガラス的緩和

単純拡散（Brown 運動）の場合、$f(q,t)$ は
$$
f(q,t)=\exp(-Dq^{2}t)
$$
となり、$q$ 依存から拡散係数 $D$ を得る。

一方、ガラス・ゲル・金属ガラスの構造緩和では stretched exponential の都合が良いことが多い。
$$
f(q,t)=\exp\left[-\left(\frac{t}{\tau(q)}\right)^{\beta}\right]
$$
$\beta<1$ は緩和時間の分布や動的不均一性を反映する。さらに老化では $\tau$ が観測の開始時刻に依存する場合があり、平衡相関の前提から外れる。このとき高次相関や時間依存統計を併用して議論が進められる。

### 5.3 放射光 XPCS の強み

可視光 DLS と同様の相関法でありながら、XPCS は不透明材料内部の nm スケールゆらぎに到達する。金属内部の析出・相分離、アモルファスの構造緩和、粉体・多孔体内部の流動などに対し、透過と長波長側の $q$ 範囲が効く。

## 6. 非弾性散乱（IXS, NRIXS）：原子振動と格子ダイナミクス

### 6.1 IXS：フォノン分散と弾性定数

IXS は meV 分解能で $S(q,\omega)$ を測ることで、フォノンの分散 $\omega(q)$ と寿命（線幅）を与える。中性子に比べて小試料や高圧セルとの相性が良く、重元素の吸収に支配されにくい高エネルギー X 線を用いる設計が多い。

結晶の音響フォノンの低 $q$ 極限から音速 $v$ を得ると、弾性定数 $C$ と密度 $\rho$ の関係
$$
v=\sqrt{\frac{C}{\rho}}
$$
により弾性応答と直結する。相転移点近傍でのフォノンの軟化や異常線幅は、格子不安定性や電子・スピンとの結合の情報を与える。

### 6.2 NRIXS：同位体選択で部分フォノン DOS を得る

NRIXS（核共鳴非弾性散乱）は核共鳴を用い、特定核種（例：$^{57}\mathrm{Fe}$）に局在した振動情報を得る。得られる量は部分フォノン状態密度（partial phonon DOS）であり、合金や局所構造が複雑な系で「どの元素がどの振動成分を担うか」を切り分けるのに効く。

熱力学量との関係として、フォノン DOS $g(\omega)$ から自由エネルギーや比熱への寄与が評価できるため、相安定性（振動エントロピー）と直接つながる。

## 7. コヒーレント回折・位相回復：歪み場と欠陥の時間発展（BCDI など）

回折は通常 $|F(\mathbf{q})|^{2}$ を測るが、コヒーレント回折では位相情報が欠落しても、拘束条件の下で位相回復を行い、実空間の複素像を再構成できる。Bragg 条件で得られる再構成像の位相は、格子変位場 $u(\mathbf{r})$ の Bragg ベクトル成分に対応し、
$$
\phi(\mathbf{r})\approx \mathbf{Q}\cdot \mathbf{u}(\mathbf{r})
$$
となる。これにより 3D 歪み場や転位の情報が得られる。

時間分解としては、連続的にデータを取得して再構成を時系列化する場合と、繰返し現象を同期平均する場合がある。触媒ナノ粒子の応力緩和、相変態の核生成、欠陥の移動など、「歪み場が主役」の現象と相性が良い。

## 8. 磁性・電子のダイナミクス：XMCD と共鳴散乱を用いた時間領域

磁化の時間発展は LLG 型の歳差運動と緩和で表され、実験では GHz 帯の歳差や反転過程が焦点となることが多い。放射光を用いる利点は、元素選択性によって多元素系・界面系の磁化ダイナミクスを分離できる点にある。

ストロボ測定では、加振（RF、電流、磁場）を周期運動として与え、X 線パルスを位相固定して信号を積算する。得られる量は、磁化成分の位相と振幅であり、共鳴条件や減衰定数の推定とつながる。

## 9. データの物理解釈：同じ「時間」を複数観測量で束ねる

ダイナミクス解析で重要なのは、異なる観測手段が同じ「時間定数」を見ているかどうかを確かめる視点である。例えば、相転移では
- 回折：相分率・格子定数の変化
- XAFS：局所結合の変化
- 散漫散乱：短距離秩序の発達
- XPCS：ゆらぎの緩和
が同時に変化しうる。これらが示す時間定数が一致するなら単一律速機構（例：核生成律速、拡散律速）の可能性が高く、ずれるなら階層的・多段階の過程（局所再配列→長距離秩序化、界面律速→体積拡散）を疑うのが自然である。

同様に、磁性体でも
- XMCD：元素別磁化の時間応答
- 共鳴散乱：秩序パラメータの空間相関
- RIXS：励起スペクトルの変化
が必ずしも同じ緩和を見ない。観測量が結合している自由度を明確にし、どの相関関数の射影を測っているかを意識することが、解釈の一貫性を支える。

## 10. ダイナミクス解析の動向

高コヒーレンス化（低エミッタンス化）と高速二次元検出器の進展により、XPCS やコヒーレント回折の適用範囲が拡大している。さらに、蓄積リングでもタイミングモードや高速同期系が整備され、ピコ秒領域のストロボ測定が一般化した。

XFEL はフェムト秒領域の非平衡ダイナミクスに強いが、放射光は平均化・安定性・長時間観測に優位性があり、遅い過程の統計精度や弱信号で効く場面が多い。両者は競合ではなく、時間スケールの分担として理解するのが適切である。

## まとめ

放射光によるダイナミクス解析は、時間分解（ポンプ・プローブ）と相関（XPCS）と周波数領域（IXS/RIXS/NRIXS）を、相関関数という共通言語で束ねる枠組みである。構造・電子・スピン・欠陥の各自由度を選択的に追跡できるため、複合材料や多階層現象における「何が律速し、何が先行して変わるか」を定量的に切り分ける手段となるのである。

## 関連研究
- SPring-8 BL40XU instrument outline（time-resolved pump-probe の説明を含む）
  https://www.spring8.or.jp/wkg/BL40XU/instrument/lang-en/INS-0000000353
- Construction and development of a time-resolved x-ray magnetization imaging system using XMCD（RSI, PDF）
  https://pubs.aip.org/aip/rsi/article-pdf/doi/10.1063/1.2937648/16082728/063903_1_online.pdf
- Pump-probe TR-WAXS による反応ダイナミクス（J-STAGE, PDF）
  https://www.jstage.jst.go.jp/article/springresrep/13/3/13_175/_pdf
- Bragg coherent diffractive imaging of single-grain defect dynamics（Science）
  https://www.science.org/doi/10.1126/science.aam6168
- Bragg Coherent Diffraction Imaging for In Situ Studies in Catalysis（ACS Nano）
  https://pubs.acs.org/doi/10.1021/acsnano.1c01080
- Phonon Density of States Measured by Inelastic Nuclear Resonant Scattering（Phys. Rev. Lett. 74, 3832）
  https://link.aps.org/doi/10.1103/PhysRevLett.74.3832
- 東北大学プレスリリース：コヒーレントX線による金属内部ナノ構造変化の時分割観測（日本語）
  https://www2.tagen.tohoku.ac.jp/lab/news_press/20250916-x-ray/
- 物性若手夏の学校（講義資料）：放射光時間分解X線回折法と光誘起構造ダイナミクス（PDF，日本語）
  https://mercury.yukawa.kyoto-u.ac.jp/~bussei.kenkyu/pdf/04/1/9999-041210.pdf

File: src/exp/sr-optics.md
# 放射光の光学設計の基礎

## 参考ドキュメント

- 各放射光施設（SPring-8, PF, NanoTerasu など）のビームライン解説資料
- 放射光科学・X線光学の入門書
- サマースクール・スクール講義ノート（ビームライン光学・X線ミラー・モノクロメータ）

## 1. 放射光ビームライン光学設計の目的

放射光ビームラインの光学設計のゴールは、ひと言でいうと、

> 「必要なエネルギー・分解能・ビームサイズ・フラックス・安定度を満たすビームを、  
>  光源の性能（輝度・コヒーレンス）をできるだけ維持しつつ、試料まで安定に届けること」

です。

典型的な設計目標の例：

- エネルギー・分解能：$E$ と $\Delta E / E$（例：$10^{-4} ～ 10^{-5}$）
- ビームサイズ：mm ～ µm ～ nm スケール
- 発散角・平行度：実験目的に応じた角度分布
- フラックス／輝度：測定に十分な光子数
- 安定性：ビーム位置・エネルギーの長時間ドリフトを最小化
- 熱負荷耐性：第 1 光学素子にかかる kW 級の熱を安全に処理する

---

## 2. ビームライン光学の全体構成

蓄積リングから試料までの典型的な光学系の流れは、概ね次の通りです。

1. **光源（挿入光源／偏向電磁石）**
   - アンジュレータ、ウィグラー、偏向電磁石など。
2. **フロントエンド**
   - 安全遮蔽、一次スリット、コリメータ、アブソーバなど。
3. **第 1 光学素子**
   - コリメーティングミラー／高熱負荷モノクロメータなど、白色放射光を最初に受ける重要な素子。
4. **分光素子（モノクロメータ）**
   - 二結晶分光器（DCM）、多層膜モノクロメータ、グレーティングモノクロメータなど。
5. **集光・再集光光学**
   - トロイダルミラー、KB ミラー、複合屈折レンズ（CRL）、ゾーンプレートなど。
6. **スリット・ピンホール**
   - ビームサイズ・発散・コヒーレンスの整形。
7. **試料位置（エンドステーション）**
   - 試料環境（真空、温度、磁場、セル）および検出器。

たとえば SPring-8 の多くの硬 X 線ビームラインでは、

> 第 1 ミラー（コリメート） → 二結晶分光器 → 第 2 ミラー（集光）

といった三段構成がよく用いられています。

---

## 3. 主要光学素子の基礎

### 3.1 ミラー（全反射ミラー）

- 原理
  - X 線の屈折率が 1 よりわずかに小さいことを利用した「全外部反射」。
  - 数 mrad 程度の浅い入射角（グレージング入射）で反射させる。

- 役割
  - コリメーティングミラー：ビームを平行化し、モノクロメータへ導く。
  - フォーカシングミラー：試料位置やスリット位置へ集光する。

- 形状
  - 平面ミラー
  - 円筒ミラー（1 次元集光）
  - トロイダルミラー（2 次元集光）
  - 楕円ミラー（KB ミラーの 1 本）など。

- 設計のポイント
  - 反射角とコーティング材（Si, Rh, Pt など）で対応エネルギー帯域を決める。
  - 表面精度・粗さ・熱変形がビーム品質に直結するため、光学研磨・冷却・支持構造が重要。

### 3.2 モノクロメータ（分光器）

光学設計で最も重要な要素のひとつがモノクロメータです。

- 硬 X 線用
  - 結晶モノクロメータ（二結晶分光器：DCM）が標準的。
  - Si(111) などを用いて単色化し、反射条件（ブラッグ角）でエネルギーを選択。
  - 高分解能が必要な場合は高次面（Si(311) など）を使用。

- 軟 X 線用
  - グレーティングモノクロメータ（PGM, SGM など）。
  - 分光と集光を兼ねた構成になる場合も多い。
  - スリット幅・グレーティング溝密度・入射／出射角が分解能を決める。

- 多層膜モノクロメータ
  - 高分解能よりも高フラックスを優先する用途向け。
  - ΔE/E が比較的広く（10⁻² オーダー）、準単色ビームとして利用。

### 3.3 レンズ・ゾーンプレート・KB ミラーなど

- 複合屈折レンズ（CRL）
  - X 線用のレンズを多数直列配置して集光。
- ゾーンプレート
  - 回折を利用したマイクロ／ナノ集光光学素子。
- KB ミラー
  - 直交する 2 本の楕円ミラーで 2 次元集光を行う方式。
  - サブ µm ～ nm ビーム形成に多用される。

---

## 4. 設計で重要なトレードオフ

ビームライン光学設計では、いくつかの基本的なトレードオフがあります。

- エネルギー分解能 vs フラックス
  - モノクロメータの分解能を上げるほど、透過フラックスは減少する。
  - 実験に必要な ΔE/E を見極め、「やりすぎない」分解能設計が大事。

- 集光 vs コヒーレンス
  - 強い集光は、場合によっては空間コヒーレンス・角度分布の一部を犠牲にする。
  - コヒーレント散乱・イメージングでは、コヒーレンス維持を優先した設計が必要。

- 受光角 vs 背景・熱負荷
  - 取り込み角を広くするとフラックスは増えるが、迷光・背景散乱・熱負荷も増加。
  - 第 1 光学素子にかかる熱負荷とのバランスが重要。

- ミラー配置 vs 分光性能
  - モノクロメータの前にミラーを置いてコリメートするか、
  - モノクロメータ後にミラーを置いて集光するかで、
    - エネルギー分解能
    - ビームの平行度
    が変わる。

---

## 5. 熱負荷と安定性

高輝度放射光源では、白色放射光が第 1 光学素子に数 kW 級の熱を与えることがあります。

- 熱負荷対策の例
  - 水冷・液体窒素冷却ブロックを一体化した高熱負荷ミラー／モノクロメータ。
  - 高エネルギー成分を事前に吸収するアブソーバ。
  - 熱膨張を見込んだ構造設計・材料選択。

- 安定性の確保
  - 熱変形によるミラー形状変化がビーム位置・集光特性に影響する。
  - ビームラインハッチの温度安定化（空調・断熱）。
  - 長時間オフセットドリフトをモニタする BPM（Beam Position Monitor）などの導入。

熱・機械設計と光学設計は密接に結びついており、「光学だけ」では成立しない点が重要です。

---

## 6. 軟X線ビームラインと硬X線ビームラインの違い（光学面）

### 6.1 軟X線ビームラインの特徴

- 空気による吸収が大きいため、真空輸送が必須。
- グレーティングモノクロメータ中心の光学設計。
- 表面敏感な測定（XMCD, ARPES, RIXS など）が多く、
  - ビーム位置・エネルギー・偏光状態の安定性が特に重要。
- 集光光学（ゾーンプレート、KB ミラーなど）と高分解能分光を組み合わせることが多い。

### 6.2 硬X線ビームラインの特徴

- 結晶モノクロメータ（Si DCM）中心の設計。
- X 線の透過性が高く、He パスや大気中でも一部光学系を構成できる。
- 高エネルギー X 線では、長い光路・遠距離集光を活かした高分解能回折・イメージングが可能。
- 粉末回折・XAFS・トモグラフィ・HAXPES など、多様なエンドステーションと組み合わせやすい。

---

## 7. このページの位置づけ

この「放射光の光学設計の基礎」では、

- ビームライン光学設計の目的（分解能・フラックス・安定性・熱負荷）
- 蓄積リングから試料までの基本的な光学素子の流れ
- ミラー・モノクロメータ・レンズ・ゾーンプレートの役割
- 分解能 vs フラックス、受光角 vs 背景・熱負荷などの代表的なトレードオフ
- 軟X線・硬X線ビームラインにおける光学設計の違い

を、「0 次近似の全体像」として整理しました。
