Repository: rd070672/yamazakilab-wiki

File: src/exp/sr-peh.md
# PEH（光電子ホログラフィー）の基礎

## 参考ドキュメント

- J. J. Barton, “Photoelectron Holography,” Physical Review Letters 61, 1356 (1988)  
  https://link.aps.org/doi/10.1103/PhysRevLett.61.1356

- T. Yokoya, “Photoelectron Diffraction and Holography Studies on Complex Materials,” J. Phys. Soc. Jpn. 91, 091007 (2022)  
  https://journals.jps.jp/doi/10.7566/JPSJ.91.091007

- H. Daimon, “Recent advances in atomic resolution three-dimensional imaging by photoelectron holography,” Adv. Phys.: X 9, 2350161 (2024)  
  https://www.tandfonline.com/doi/full/10.1080/23746149.2024.2350161

- Y. Yamamoto et al., “Local Structure Measurement Around Light Elements by Photoelectron Holography,” phys. status solidi B 255, 1800141 (2018)  
  https://onlinelibrary.wiley.com/doi/full/10.1002/pssb.201800141

- SPring-8 Research Report: Ge₀.₆Mn₀.₄Te の原子構造解析（光電子ホログラフィー）  
  https://user.spring8.or.jp/resrep/?p=11295

- NAIST プレスリリース（解説記事: 原子配列の 3D 計測と光電子ホログラフィー）  
  https://www.naist.jp/en/research_achievements/2016/11/003746.html


## 概要

- PEH のコンセプト（光学ホログラフィーとの類似性）
- 基本原理と物理イメージ
- 実験配置とデータ取得
- ホログラムから 3D 原子像への再構成の流れ
- 特徴・利点・限界
- 典型的な応用対象


## 1. PEH（光電子ホログラフィー）とは何か

光電子ホログラフィー（Photoelectron Holography, PEH）は、

- X 線や UV 光で励起されたコア準位からの光電子を利用して
- 吸収原子の周りの原子による散乱を角度分布として測定し
- その干渉パターン（ホログラム）から局所 3 次元構造を再構成する

手法である。

光学ホログラフィーでは

- 参照波（reference wave）と物体波（object wave）の干渉パターンから 3D 像を復元するが、

PEH では

- 直接外へ飛び出す光電子波が参照波
- 周囲原子に散乱されて戻ってくる光電子波が物体波

となり、その干渉パターンが「光電子ホログラム」として測定される。

このホログラムを適切に処理・変換することで、発光原子の周囲の 3D 原子配置を原子スケールで画像化できるのが特徴である。

## 2. 基本原理と物理イメージ

1. 特定元素のコア準位（例: 1s, 2p, 3d など）から光電子が放出される。
2. 放出された光電子波の一部は、そのまま真空中へ出ていく（直接波）。
3. もう一部は周囲の原子で弾性散乱され、再び検出器方向へ進む（散乱波）。
4. 直接波と散乱波が干渉し、光電子強度 I(θ, φ, E) の角度分布に構造特有の振動パターンが現れる。
5. この振動パターンを「ホログラム」とみなし、逆変換（フーリエ変換や専用アルゴリズム）により、発光原子周囲の原子分布を 3D 画像として再構成する。

イメージとしては、

- 発光原子を中心とする球面座標上で、光電子強度の角度パターンを測定し
- そのパターンから「どの方向・どの距離に原子がいるか」を逆算する

という考え方である。

## 3. 実験配置と測定条件の概要

PEH 実験では、概ね次のような構成をとる。

- 光源
  - 軟 X 線～硬 X 線光源（シンクロトロン放射光、あるいは X 線管）
  - 適切なコア準位を励起できるフォトンエネルギーを選択する。

- 試料と測定ジオメトリ
  - 単結晶、薄膜、界面、ドープ半導体など、結晶性を持つ固体材料が典型的な対象。
  - 試料を回転させるか、検出器側を走査することで、広い立体角の角度分布を取得する。

- 検出系
  - 角度分解能を持つ光電子分析器（ヘミスフェリカルアナライザ＋試料回転、あるいはマルチチャネル検出器）を用いる。
  - 1 つの光電子エネルギー（単一波数）で角度分布を測定する「単一エネルギー PEH」に加え、
    - エネルギーを変えながら多エネルギーのホログラムを取得する「多エネルギー PEH」もある。

- 実験条件
  - 高い角度分解能と広い立体角カバー範囲（2π 以上の実効カバー）
  - 表面清浄度（UHV）とビーム・サンプルの安定性

## 4. ホログラムから 3D 原子像への再構成

PEH の解析フローは、概ね以下のステップからなる。

1. データ取得
   - I(θ, φ, E) として光電子強度の角度分布を測定。
   - 必要に応じて複数の E（光電子運動エネルギー）で取得。

2. 正規化・前処理
   - 光源強度や検出効率、試料表面状態の変化を補正するため、基準スペクトルとの割り算やバックグラウンド除去を行う。
   - 角度全体の平均強度を 1 に正規化したり、ゆっくり変化する成分を引いて「構造に起因する振動成分」を抽出する。

3. ホログラム計算
   - 正規化後の振動成分を「ホログラム」H(θ, φ, E) として定義する。
   - 多エネルギーデータでは、各エネルギーのホログラムを重ね合わせる手法も用いられる。

4. 逆変換（再構成アルゴリズム）
   - 単純な逆フーリエ変換に相当する方法から、
     - 位相問題や多重散乱を考慮した改良アルゴリズム
     - SPEA, MEM（最大エントロピー法）などの高度な再構成法
     まで様々な手法が提案されている。
   - 結果として、発光原子を原点とした 3D 空間上に、周囲原子の存在確率分布（あるいは「原子像」）が得られる。

5. 構造解析
   - 得られた 3D 像から、最近接・次近接原子の位置、占有サイト、局所歪みなどを評価する。
   - 結晶構造モデルや他の測定（XRD, XAFS, STEM など）と比較して、構造モデルを検証する。

## 5. PEH の特徴・利点・限界

### 特徴・利点

- 元素選択性
  - 特定元素のコア準位光電子を用いるため、元素ごとの局所構造を抽出できる。
- 局所 3D 構造の直接イメージング
  - ドーパント位置、界面近傍、欠陥周りなど、局所的な 3D 原子配置を直接画像として得られる。
- 表面・界面感度
  - 光電子の脱出深さが数 Å～数 nm と浅いため、表面・界面や薄膜の構造に高感度。
- 軽元素への適用可能性
  - 適切なエネルギー領域を選ぶことで、X 線では見えにくい軽元素（C, N, O など）の局所構造解析も可能とされる。

### 限界・課題

- 大規模データセットが必要
  - 十分な空間分解能と S/N を得るためには、広い角度範囲と複数エネルギーでの測定が必要になり、ビームタイムを多く消費する。
- 実験の安定性
  - 長時間測定中の試料変質、表面再構成、ビーム強度変動などがホログラム品質に影響する。
- 多重散乱・前方散乱の影響
  - 高エネルギー光電子では前方散乱が強く、像の歪みやアーティファクトが生じやすいため、解析アルゴリズムの工夫が不可欠。
- 装置要求が高い
  - 高精度な角度制御と検出、UHV 条件、安定な放射光源など、装置側の要求水準が高い。

## 6. 典型的な応用例

PEH は、特に以下のような系で活用されている。

- 表面再構成・吸着サイトの決定
  - 金属・半導体表面上の吸着原子や再構成構造。
- ドープ半導体の局所構造
  - Ge, Si 等の母体結晶中のドーパント位置（例: As, B, Si 置換サイトなど）。
- 磁性半導体・機能性材料
  - Ge₀.₆Mn₀.₄Te などの強磁性半導体における Mn 配位環境。
- 軽元素周りの局所構造
  - 酸化物・窒化物・有機材料などにおける軽元素の局所構造解析。

これらの例では、XRD や XAFS だけでは見えにくい局所・界面構造や、少数ドーパントの占有サイトを可視化できる点が大きな利点となる。

File: src/exp/sr-soft-hard.md
# 軟X線と硬X線の基礎

## 参考ドキュメント

- SPring-8 公式サイト「放射光とは」：http://www.spring8.or.jp/ja/about_us/whats_sp8/whats_sr/ 
- KEK Photon Factory「放射光と物質科学」：https://www2.kek.jp/imss/pf/about/sr/pf1.html 
- NanoTerasu / 「3GeV高輝度放射光施設NanoTerasuの概要説明」：https://www.mext.go.jp/content/20250527-mxt_kibanken01-000042783_06.pdf

---

## 1. 軟X線・硬X線とは何か

### 1.1 エネルギーで見た分類

「軟X線」「硬X線」は、連続した X 線領域をエネルギー（波長）で便宜的に分けた呼び名です。

- 軟X線（soft X-ray）
  - おおよそ 100 eV ～ 数 keV 程度
  - 波長は 0.1 nm より長め（〜数 nm）
- 硬X線（hard X-ray）
  - おおよそ 数 keV ～ 数十 keV 程度
  - 波長は 0.1 nm 以下が典型的

境界は文献によって多少前後しますが、「侵入深さが浅く、表面・界面に敏感」な領域を軟X線、  
「侵入深さが深く、バルクに敏感」な領域を硬X線**とみなすのが実務的には分かりやすい整理です。

---

## 2. 物質中での挙動の違い

### 2.1 侵入深さ・吸収長

- 軟X線：
  - 物質による吸収が強く、侵入深さが浅い（数 nm ～ 数十 nm 程度が典型）。
  - 真空や低圧環境が必須で、多くの場合 UHV 実験（XMCD, ARPES, RIXS など）に用いられる。
- 硬X線：
  - 吸収が比較的弱く、侵入深さが深い（数 µm ～ mm オーダー）。
  - バルクの情報が得やすく、透過測定・粉末回折・トモグラフィなどに向く。

### 2.2 元素選択性と吸収端

- 軟X線：
  - 遷移金属 3d 軌道に対応する L 吸収端（数百 eV）、
  - 軽元素の K 吸収端（例：C, N, O の 200～600 eV）などがここに入る。
  - 価電子（3d, 2p など）と強く結合した吸収端が多く、電子状態・スピン状態に非常に敏感。

- 硬X線：
  - 重元素の K 吸収端（数 keV～数十 keV）や、3d遷移金属の K 吸収端（〜 5～10 keV）など。
  - 原子番号や局所構造（配位数・結合距離）に敏感で、EXAFS による構造解析に広く使われる。

---

## 3. 代表的な測定手法と特徴

### 3.1 軟X線でよく使われる手法

- **軟X線 XAS / XMCD**
  - 3d 遷移金属の L 吸収端での XAS, XMCD。
  - 元素選択的にスピン・軌道モーメントを評価できる。
  - TEY（電子収量）検出では表面数 nm の情報に敏感。

- **ARPES / SX-ARPES**
  - 角度分解光電子分光。
  - 軟X線（あるいは極端紫外線）でバンド構造・フェルミ面を測定。

- **RIXS（共鳴非弾性 X 線散乱）**
  - 共鳴励起状態からの散乱光を観測し、励起スペクトル（マグノン、フォノン、dd 遷移など）を調べる。

- **XMCD-PEEM / STXM などのイメージング**
  - 軟X線と顕微鏡技術を組み合わせ、磁区構造や化学分布を nm スケールで可視化。

### 3.2 硬X線でよく使われる手法

- **X線回折 (XRD) / 単結晶回折 / 粉末回折**
  - 結晶構造・格子定数・相分率を解析。
  - 高エネルギー X 線ではバルク深部まで透過可能で、in-situ や operando 測定に適する。

- **硬X線 XAFS（XANES / EXAFS）**
  - K 吸収端を用いた局所構造・価数解析。
  - 電池材料・触媒・高温高圧下の物質など広い分野で標準手法。

- **HAXPES（Hard X-ray Photoemission）**
  - 硬X線を用いた光電子分光。
  - 通常の XPS よりも情報深さが深く、埋もれた界面・バルク電子状態に敏感。

- **トモグラフィ・イメージング**
  - 吸収コントラスト・位相コントラストを利用した 3D 内部構造観察。

---

## 4. 実験条件・ビームライン設計の違い

### 4.1 光学系・真空条件

- 軟X線ビームライン：
  - グレーティングモノクロメータ・多層膜ミラーなど、波長が長めの光に適した光学素子を使用。
  - 空気中では強く吸収されるため、基本的に真空輸送。
  - サンプルも UHV チャンバー内に設置されることが多い（表面敏感なため、清浄表面が重要）。

- 硬X線ビームライン：
  - Si(111) などの結晶モノクロメータを用いた分光。
  - ビームライン全体を必ずしも UHV にする必要はなく、He ガスパスや空気中での取り扱いも可能な場合が多い。
  - 試料も大気圧・各種試料環境（セル、炉、電気化学セルなど）との両立がしやすい。

### 4.2 試料環境の自由度

- 軟X線：
  - 真空・低温・磁場環境など、物理量を精密に制御した基礎物性測定に向く。
  - 一方、大気中・液体・高圧環境などとの両立はやや難しく、専用セルが必要。

- 硬X線：
  - 透過性が高いため、セル越しに測定可能。
  - 電池実装体、触媒リアクター、金属溶融状態など、実稼働状態（operando）での測定に強い。

---

## 5. 材料研究での使い分け

「軟X線で見るか、硬X線で見るか」は、以下のような観点で選ぶことが多いです。

### 5.1 何を知りたいか

- 電子状態・スピン・軌道モーメントを元素選択的に知りたい
  - → 軟X線（特に L 吸収端）＋ XMCD / XAS / RIXS など。
- 局所構造・配位数・結合距離・価数を知りたい
  - → 硬X線 XAFS（K 吸収端）＋ EXAFS / XANES。
- 結晶構造・相転移・応力状態を知りたい
  - → 硬X線 XRD / 高エネルギー回折。
- 表面のバンド構造・トポロジー・表面電子状態
  - → 軟X線 ARPES / VUV-ARPES。
- 埋もれた界面やバルク電子状態
  - → HAXPES（硬X線光電子分光）。

### 5.2 試料形態・実験環境

- 薄膜・ヘテロ界面・表面敏感な現象：
  - 軟X線が有利だが、真空表面管理が重要。
- バルク試料・粉末・実デバイス：
  - 硬X線が有利で、セル越しの in-situ / operando が現実的。

---

## 6. このページの位置づけ

この「軟X線と硬X線の基礎」ページでは、

- 軟X線・硬X線のエネルギー的な違いと侵入深さ
- 吸収端・元素選択性の違い
- 代表的な測定手法（XAS/XMCD/ARPES/RIXS, XRD/XAFS/HAXPES 等）
- ビームライン設計・実験条件の大まかな違い
- 材料研究での実務的な使い分けの目安

を、理論詳細よりも「実験者がまず押さえておくべき全体像」として整理しました。

File: src/exp/sr-structure.md
# 放射光による構造解析

放射光を用いた構造解析は、結晶の平均構造から欠陥・界面・ナノ構造、さらに短距離秩序までを、同じ「散乱ベクトル」の言葉で連結して記述する方法群である。ここでは、何を測ると何が分かるかを、式と概念を軸に体系化する。

## 参考ドキュメント
1. SPring-8 サマースクール実習資料：粉末結晶構造解析（BL02B2）  
   https://www.spring8.or.jp/ext/ja/sp8summer_school/sp8ss2004/sp8ss2004doc/jisshu2b2.pdf
2. KEK PF：XAFS実験ステーション利用の手引き（XAFSハンドブック）  
   https://pfxafs.kek.jp/wp-content/uploads/bldata/xafs_handbook.pdf
3. S. J. L. Billinge, “The rise of the X-ray atomic pair distribution function method” (2019)  
   https://royalsocietypublishing.org/doi/10.1098/rsta.2018.0413
   
## 0. 構造解析が扱う「構造」の階層

構造とは、原子の配置とその統計的ゆらぎ、ならびに空間的な不均一性の総称である。放射光による構造解析では、主として次の階層が対象となる。

- 平均構造：結晶格子・空間群・原子座標・占有率・熱振動
- 局所構造：特定原子周りの配位数、結合距離、歪み、化学状態と結合性
- メソ構造：粒径、ドメイン、欠陥密度、界面粗さ、相分離、配向、階層構造
- 時間発展：相転移、反応、成長、拡散、緩和、外場応答

これらは独立ではなく、平均構造の背後に局所ゆらぎがあり、局所ゆらぎがメソ構造や物性応答に接続する、という関係にある。

## 1. 散乱ベクトル

### 1.1 波数ベクトルと散乱ベクトル

入射波を波数ベクトル $\mathbf{k}_{i}$、散乱波を $\mathbf{k}_{f}$ とすると、散乱ベクトル $\mathbf{q}$ は
$$
\mathbf{q}=\mathbf{k}_{f}-\mathbf{k}_{i}
$$
で定義される。弾性散乱では $|\mathbf{k}_{i}|=|\mathbf{k}_{f}|=2\pi/\lambda$ であり、散乱角 $2\theta$ を用いて
$$
q=|\mathbf{q}|=\frac{4\pi}{\lambda}\sin\theta
$$
となる。

この $q$ の範囲が、見える長さスケール $\ell$ をおおよそ $\ell \sim 2\pi/q$ として規定する。大きい $q$ は短距離、 小さい $q$ は長距離の情報に対応する。

### 1.2 散乱長密度とフーリエ変換

運動学的近似の下では、散乱振幅は散乱長密度 $\rho(\mathbf{r})$ のフーリエ変換として表される。
$$
A(\mathbf{q}) \propto \int \rho(\mathbf{r}) e^{i\mathbf{q}\cdot\mathbf{r}} d\mathbf{r},\qquad I(\mathbf{q})=|A(\mathbf{q})|^{2}
$$
X線の場合、$\rho(\mathbf{r})$ は電子密度に強く結びつくため、回折・散乱は電子密度分布の情報を含む。

## 2. 回折：平均構造

### 2.1 ブラッグ条件と逆格子

結晶面間隔 $d$ に対して、ブラッグ条件は
$$
2d\sin\theta=n\lambda
$$
である。回折ピークは逆格子ベクトル $\mathbf{G}_{hkl}$ に対応し、
$$
\mathbf{q}=\mathbf{G}_{hkl}
$$
を満たすとき強度が現れる。したがって回折は、格子定数、対称性、原子配列の周期性を直接に反映する。

### 2.2 構造因子と電子密度

反射 $(hkl)$ の構造因子 $F(hkl)$ は、単位胞内の原子位置 $\mathbf{r}_{j}$ と散乱因子 $f_{j}$ を用いて
$$
F(hkl)=\sum_{j} f_{j}\exp\left(2\pi i (hx_{j}+ky_{j}+lz_{j})\right)
$$
と書ける。電子密度 $\rho(\mathbf{r})$ は $F(hkl)$ の逆フーリエ変換で与えられる。
$$
\rho(\mathbf{r})=\frac{1}{V}\sum_{hkl} F(hkl)\exp\left(-2\pi i (hx+ky+lz)\right)
$$
ここで $V$ は単位胞体積である。観測されるのは強度 $I(hkl)\propto |F(hkl)|^{2}$ であり、位相は直接観測できないため、位相問題が生じる。

### 2.3 粉末回折：1次元データから3次元構造へ

粉末では結晶子が無配向であるため、回折条件はリングとして現れ、$2\theta$（または $q$）の1次元パターン $I(q)$ が得られる。
粉末回折が与える主な情報は次である。

- 相同定：ピーク位置と強度比から相を決める
- 格子定数：ピーク位置の精密化から決める
- 結晶子サイズ・歪み：ピーク幅の解析（サイズ起因と歪み起因の分離を含む）
- リートベルト解析：構造モデルに基づく全パターン同時フィット

放射光の高エネルギーX線は透過配置を取りやすく、吸収の強い材料や試料環境セルを用いた測定に適合しやすい。

### 2.4 単結晶回折と散漫散乱

単結晶回折では $(hkl)$ を個別に測定できるため、原子座標や占有率の精密化に強い。さらに、ピーク以外の散漫散乱は、短距離秩序、欠陥相関、局所歪みの情報を含む。散漫散乱は「平均構造からのずれ」を観測する窓であり、回折と全散乱・PDFとの接続点でもある。

### 2.5 薄膜・界面：斜入射（GIXRD, GIWAXS）と逆空間マッピング

薄膜では基板が強い回折を与え、膜厚が薄いほど散乱体積が小さい。斜入射配置では入射角を臨界角近傍に設定し、表面近傍の散乱感度を高める。GIWAXS は配向（テクスチャ）やパッキング、面内・面外格子の情報を同時に与える。逆空間マッピングは、歪み、モザイク、格子緩和を可視化する手段である。

## 3. ナノ・メソ構造：散乱（SAXS/WAXS）

### 3.1 小角散乱の基本式とコントラスト

小角散乱は、密度（電子密度）コントラストの空間ゆらぎに敏感である。しばしば
$$
I(q)=\text{scale}\cdot P(q)S(q)+\text{background}
$$
と分解される。$P(q)$ は形状因子、$S(q)$ は相互作用や秩序（配列）を表す構造因子である。粒子分散、空孔、析出物、相分離、階層構造などが対象となる。

### 3.2 Guinier則とPorod則

低 $q$ では回転半径 $R_{g}$ に関するGuinier近似が成り立つ。
$$
I(q)\approx I(0)\exp\left(-\frac{q^{2}R_{g}^{2}}{3}\right)
$$
高 $q$ 側では界面が滑らかな場合にPorod則が現れる。
$$
I(q)\propto q^{-4}
$$
指数の変化は、界面粗さ、フラクタル性、粒子形状の影響を反映する。

### 3.3 WAXSとSAXSの同時測定

WAXS は原子配列の短距離秩序と結晶相を、SAXS は数nm〜数百nmの不均一性を与える。同時測定により、例えば「相転移温度で結晶化が始まり、同時にドメインサイズが成長する」といった階層的描像を一本化できる。

### 3.4 斜入射小角散乱（GISAXS）

GISAXS は表面・界面のメソ構造（ナノ粒子配列、孔構造、粗さ相関）を扱う。反射・屈折を伴うため、単純なBorn近似では記述しきれず、Distorted Wave Born Approximation（DWBA）での表現が用いられることが多い。

## 4. 全散乱とPDF：平均構造と局所構造の橋渡し

### 4.1 全散乱の考え方

全散乱では、ブラッグ回折（長距離秩序）と散漫散乱（短距離秩序）を同時に測定し、構造因子 $S(Q)$ を広い $Q$ 範囲で得る。ここで $Q$ は $q$ と同義であり、慣習的に $Q$ を用いることが多い。

高い $Q_{\max}$ まで測ることが、実空間分解能を決める。
$$
\Delta r \sim \frac{\pi}{Q_{\max}}
$$

### 4.2 原子対分布関数（PDF）

PDF は $S(Q)$ から実空間の相関 $G(r)$ を得る方法であり、基本形は
$$
G(r)=\frac{2}{\pi}\int_{0}^{Q_{\max}} Q\left[S(Q)-1\right]\sin(Qr)\,dQ
$$
で与えられる。$G(r)$ のピーク位置は平均結合距離、面積や幅は配位数や熱振動・静的歪みに結びつく。

PDFは、結晶・ナノ結晶・アモルファス・液体・混相系に対して同じ枠組みで適用できる点が大きい。粉末回折が平均構造に強い一方、PDF は局所歪みや短距離秩序の変化に強い。

### 4.3 モデリング：RMCと小箱精密化

PDFの解釈は「単純なピーク読解」だけでは完結しないことが多く、モデル化が中核となる。

- 小箱モデル：既知構造を局所歪みや占有率で拡張してフィットする
- RMC（Reverse Monte Carlo）：実空間の原子配置を更新して $S(Q)$ や $G(r)$ を再現する
- 平均構造との整合：ブラッグ相とPDFの同時精密化で矛盾を抑える

## 5. 局所構造：XAFSによる近接原子環境

### 5.1 吸収係数と遷移

XAFSは吸収係数 $\mu(E)$ を測定し、吸収端近傍（XANES）と高エネルギー側（EXAFS）を解析する。光電子波数 $k$ を
$$
k=\sqrt{\frac{2m_{e}(E-E_{0})}{\hbar^{2}}}
$$
と定義し、振動成分 $\chi(k)$ を抽出する。

### 5.2 EXAFSの基本形

EXAFSは、吸収原子から出た光電子が近接原子で散乱され、戻ってくる干渉として理解される。単一散乱近似では
$$
\chi(k)=\sum_{j}\frac{N_{j}S_{0}^{2}}{kR_{j}^{2}}f_{j}(k)\exp\left(-\frac{2R_{j}}{\lambda(k)}\right)\exp\left(-2\sigma_{j}^{2}k^{2}\right)\sin\left(2kR_{j}+\delta_{j}(k)\right)
$$
と表されることが多い。$R_{j}$ は結合距離、$N_{j}$ は配位数、$\sigma_{j}^{2}$ は平均二乗相対変位（熱振動と静的無秩序）である。

### 5.3 XANESが担う役割

XANESは非占有状態と局所対称性に敏感であり、価数、配位多面体、共有結合性、スピン状態の変化などに強く関係する。局所構造のわずかな変形や、混相・欠陥由来の電子状態変化をとらえる際に重要である。

### 5.4 回折・PDFとの補完関係

- 回折：長距離秩序と平均構造の精密化に強い
- PDF：短距離秩序と局所歪みの統計を与える
- XAFS：特定元素を選択して局所環境を抽出できる

同じ材料でも、平均構造が変わらないのに局所構造が変化する場合があり、その際にXAFSやPDFが決定的になる。

## 6. コヒーレンスを用いる構造解析：CDIとptychography

### 6.1 位相回復と実空間像

コヒーレント回折イメージングでは、試料の複素透過関数 $O(\mathbf{r})$ のフーリエ変換強度 $I(\mathbf{q})$ を測り、
$$
I(\mathbf{q})=|\mathcal{F}\{O(\mathbf{r})\}|^{2}
$$
から位相を反復法で回復し、実空間像を得る。レンズを用いずに回折パターンから像を再構成するため、光学素子の収差に支配されにくい。

### 6.2 走査型（ptychography）

照明プローブ $P(\mathbf{r})$ を走査し、重なりを持たせた回折データ集合から $O(\mathbf{r})$ を復元する。吸収像だけでなく位相像が得られ、密度分布や界面の微細構造、歪み場の情報へ接続しやすい。また、測定冗長性が位相回復の安定性を高める方向に働く。

## 7. 時間分解・その場環境と構造解析

放射光の高輝度は、短時間露光での統計を確保し、時間軸の構造変化を追跡することを可能にする。加熱・冷却、電場・磁場印加、応力負荷、ガス雰囲気、電池動作などの条件下で、次が観測対象となる。

- 相転移の核生成と成長：ピーク出現、幅変化、散乱パターンの再配列
- 反応中間体：XAFS/XANESによる化学状態の追跡
- ナノ構造の形成：SAXSでのサイズ分布と形状因子の変化
- 局所歪みの緩和：PDFピーク幅・位置の温度依存

時間分解は「平均構造が先に変わるのか」「局所構造が先に変わるのか」という因果関係の議論に直結する。

## 8. どの測定方法を選択するか

### 8.1 方法の比較表

| 方法 | 主に扱う $q$ 範囲 | 得られる主情報 | 強い対象 | 見えにくい要素 |
|---|---:|---|---|---|
| 単結晶回折 | 中〜高 $q$ | 原子座標、占有率、異方性熱振動、対称性 | 高品質結晶、秩序相 | 粉末平均化した情報、強い不均一性の統計 |
| 粉末回折 | 中〜高 $q$ | 相同定、格子定数、平均構造、サイズ・歪み | 多結晶、混相 | 位相問題の深い部分、局所歪みの直接像 |
| GIWAXS/GIXRD | 中〜高 $q$ | 薄膜配向、面内面外格子、歪み | 薄膜、界面 | 絶対強度の解釈、屈折を含む幾何効果 |
| SAXS/GISAXS | 低 $q$ | 粒径・形状、粗さ相関、相分離、階層構造 | ナノ〜メソ構造 | 原子配列の直接情報、元素選択性 |
| 全散乱PDF | 広 $q$ | 結合距離分布、局所歪み、短距離秩序 | アモルファス、ナノ結晶、混相 | 元素選択性、群対称の強い縮退 |
| XAFS | エネルギー空間 | 局所配位、結合距離、価数、対称性 | 元素選択の局所構造 | 長距離秩序・空間相関の直接像 |
| CDI/ptychography | 広 $q$（コヒーレント） | 実空間像、位相像、歪み場 | ナノ構造・欠陥場 | 位相回復のモデル依存性、測定配置の制約 |

### 8.2 回折と散乱の統合

回折は「周期成分」を強調し、SAXS/PDF/XAFSは「ゆらぎや局所性」を強調する。材料の機能が界面・欠陥・短距離秩序に支配される場合、回折だけでは情報が欠落し、逆に局所情報だけでは平均対称性が確定しない。複数法の併用は、単なる情報量増加ではなく、逆問題の不定性を減らす操作である。

## 9. データ解釈：順問題と逆問題

構造解析は、観測データ $D$ と構造モデル $M$ を結ぶ写像
$$
D=\mathcal{A}(M)+\epsilon
$$
を考える営みである。$\mathcal{A}$ は散乱の物理（構造因子、分解能関数、吸収、幾何、検出器応答など）であり、$\epsilon$ はノイズと系統誤差を含む。モデルを変えればデータは変わるが、データからモデルが一意に決まるとは限らないため、制約の入れ方が結果を左右する。

- 回折：空間群、格子、原子種の制約が強い
- PDF：実空間相関の制約が強いが、組成・元素配列の自由度が残りやすい
- XAFS：特定元素周りの局所幾何に強い制約を与える

したがって、同一試料に対して回折・PDF・XAFSを整合させることは、モデルの任意性を減じる方向に働く。

## まとめ
放射光による構造解析は、散乱ベクトル $q$ を共通言語として、回折で平均構造を、SAXSでメソ構造を、全散乱PDFで短距離秩序を、XAFSで元素選択な局所環境を、それぞれ定量化する体系である。複数の方法を整合させることで、平均構造と局所ゆらぎの間をつなぎ、相転移・反応・成長などの時間発展まで含めて「構造の因果」を描写できるのである。

## 関連研究
- N. Carmignani, Principles of synchrotron radiation（ESRF Summer School lecture notes, 2021）  
  https://www.esrf.fr/files/live/sites/www/files/events/conferences/2021/Summer%20School%202021/Lectures/Nicola%20Carmignani_SynchrotronRadiation_Carmignani_2021.pdf

- International Tables for Crystallography（電子密度と構造因子の関係、粉末回折の概説）  
  https://onlinelibrary.wiley.com/iucr/itc/Fa/ch2o1v0001/sec2o1o8.pdf  
  https://onlinelibrary.wiley.com/iucr/itc/Ha/ch1o1v0001/sec1o1o1.pdf

- S. C. Wallwork, Introduction to the Calculation of Structure Factors（IUCr教育資料）  
  https://www.iucr.org/__data/assets/pdf_file/0015/13083/3.pdf

- JA Steele et al., How to GIWAXS: Grazing Incidence Wide Angle X-Ray Scattering（2023, review）  
  https://advanced.onlinelibrary.wiley.com/doi/10.1002/aenm.202300760

- Debye散乱方程式と粉末散乱計算（Debyer documentation）  
  https://debyer.readthedocs.io/_/downloads/en/latest/pdf/

- 太田俊明, XAFS 発展の歴史と将来展望（2016, 日本語レビュー）  
  https://www.jstage.jst.go.jp/article/jvsj2/59/12/59_16-RV-056/_pdf

- SPring-8：高分解能・大強度粉末X線回折装置（BL15XU 解説ページ）  
  https://www.spring8.or.jp/wkg/BL15XU/solution/lang/SOL-0000001373

- SPring-8：分析手法紹介シリーズ（動画・解説への入口）  
  https://www.youtube.com/playlist?list=PLYZ3d3BTk_zALhBWxkk9ugIPYQMgMnEQe

File: src/exp/sr-xes.md
# 高分解能X線発光分光（XES）の原理

X線発光分光（XES）は、X線で内殻正孔を作った後の放射遷移（蛍光）を高いエネルギー分解能で測り、占有電子状態と局所相互作用を元素選択的に抽出する分光である。XASが主に「空状態（非占有）」へ遷移する吸収を測るのに対し、XESは「占有状態」側の情報へ直接アクセスできる点が大きな特徴である。

## 参考ドキュメント
1. X線発光分光（SPring-8 Users Information, 日本語PDF）
   https://user.spring8.or.jp/ui/wp-content/uploads/x-ray_emission_spectroscopy.pdf
2. P. Glatzel and U. Bergmann, High resolution 1s core hole X-ray spectroscopy in 3d transition metal complexes: electronic and structural information, Coord. Chem. Rev. 249, 65–95 (2005)
   https://www.westbrookuniversity.net/wp-content/uploads/2016/04/high-resolution-1s-core-hole-x-ray-spectroscopy-in-3d-transition-metal-complexes-electronic-and-structural-information.pdf
3. A. Gallo et al., Valence to core x-ray emission spectroscopy: a probe of the nature of chemical bonds, Adv. Mater. 26, 7730–7746 (2014)
   https://onlinelibrary.wiley.com/doi/10.1002/adma.201305486

## 1. XESとは何か
X線照射により内殻電子が励起・放出されると、内殻に正孔（core hole）が生成される。系は不安定であり、より浅い準位の電子が落ち込んで正孔を埋める。この緩和は
- 放射過程（X線蛍光：光子を放出）
- 非放射過程（オージェ電子放出など）
の競合として理解される。

XESは、このうち放射過程の放出光子エネルギー $E_{\mathrm{out}}$ を高分解能で測り、単に元素同定（XRF）に留まらず、線形状・サテライト構造・微細分裂から、価数、配位環境、スピン状態、配位子の結合性などを議論する分光である。

XESの測定形態は2つに大別できる。
- 非共鳴XES（non-resonant XES, NR-XES）：入射エネルギー $E_{\mathrm{in}}$ を吸収端より十分高くし、生成した内殻正孔からの発光のみを測る。
- 共鳴X線発光分光（resonant XES, RXES）／RIXS：$E_{\mathrm{in}}$ を吸収端近傍で掃引し、共鳴過程を利用して選択的な励起・終状態を生成する。

## 2. 量子論的定式化
### 2.1 非共鳴XES：フェルミの黄金律
内殻正孔を含む初期状態を $|i\rangle$、発光後の終状態を $|f\rangle$ とし、双極子相互作用 $\hat{D}=\hat{\epsilon}\cdot \mathbf{r}$ により放射遷移が起こるとする。すると、発光スペクトル強度は概念的に

$$
I(\omega_{\mathrm{out}})
\propto \sum_f
\left|\langle f|\hat{D}|i\rangle\right|^2
\delta\!\left(E_i-E_f-\hbar\omega_{\mathrm{out}}\right)
$$

と表される。$|i\rangle$ は「内殻正孔を含む多電子状態」であり、$|f\rangle$ は「より浅い準位（例：$2p$や$3p$、あるいは価電子帯）に正孔を残した状態」となる。多体相互作用（交換相互作用、多重項、コアホールの遮蔽など）が線形状を決めるため、XESは一電子DOSの投影としてだけでなく、相関を含む指紋として扱う必要がある。

### 2.2 共鳴過程：Kramers–Heisenberg式
RXES（広義のRIXS）では、吸収で中間状態 $|n\rangle$（コア励起状態）を経由し、発光で終状態 $|f\rangle$ に至る二次過程として

$$
I(\omega_{\mathrm{in}},\omega_{\mathrm{out}})
\propto
\sum_f
\left|
\sum_n
\frac{\langle f|\hat{D}^\dagger|n\rangle \langle n|\hat{D}|g\rangle}
{\hbar\omega_{\mathrm{in}}-(E_n-E_g)+i\Gamma_n/2}
\right|^2
\delta\!\left(E_g+\hbar\omega_{\mathrm{in}}-E_f-\hbar\omega_{\mathrm{out}}\right)
$$

で記述される。$|g\rangle$ は基底状態、$\Gamma_n$ は中間状態寿命幅である。分母の共鳴条件により、特定の中間状態が選択され、発光線形状やエネルギー損失 $\hbar\Omega=\hbar(\omega_{\mathrm{in}}-\omega_{\mathrm{out}})$ に、価電子励起（dd励起、電荷移動励起、フォノン、マグノン等）が現れる。

## 3. 発光線の分類
発光線は「どの軌道から内殻へ落ちるか」で分類される。硬X線の代表はK線である。

| 区分 | 遷移の概略 | 放出光子 | 感度の中心 | 主な情報 |
|---|---|---|---|---|
| Kα | $2p \rightarrow 1s$ | Kα線 | $2p$のスピン軌道分裂が主要 | 元素同定、線幅、化学環境の影響は比較的小さい |
| Kβ（主線） | $3p \rightarrow 1s$ | Kβ$_{1,3}$など | $3p$–$3d$交換が顕著（3d遷移金属） | 3dスピン状態、局所磁気モーメント、スピン遷移 |
| 価電子→K（VtC） | valence $\rightarrow 1s$ | Kβ$_{2,5}$, Kβ$''$ 等 | 結合性・配位子軌道（p混成） | 配位子種、配位数、結合角、共有結合性、酸化状態の補助 |
| L線（軟X線領域） | $3d/4s \rightarrow 2p$ 等 | Lα, Lβ 等 | 価電子帯の詳細、相関効果 | バンド・多体効果、軌道の占有と混成 |

Kβ主線は、3d遷移金属で特に重要である。$3p$正孔をもつ終状態では $3p$–$3d$交換相互作用が強く、終状態多重項が線形状（Kβ$_{1,3}$とKβ$'$など）を分裂させる。結果として、同じ元素でもスピン状態（高スピン／低スピン）や局所モーメントの変化が、線形状の再配分として観測される。

一方、VtC（valence-to-core）領域は、価電子帯（主に配位子由来のp成分を含む）から $1s$ への遷移であり、化学結合の種類や配位子同定に強い。XASのプレエッジやホワイトラインとは異なる形で、占有側の結合情報を与える。

## 4. 遷移行列要素と選択則：なぜ「投影DOS」になるのか
電気双極子遷移では、おおむね
$$
\Delta l = \pm 1
$$
が支配的である。例えばK線発光（最終が $1s$ 正孔消滅）では、初期側の電子軌道はp成分（$l=1$）を含む必要がある。したがって、VtCの強度は「価電子帯のp成分（配位子pと金属pの混成）」に強く重み付けされる。

この意味で、単純化すれば
- Kα/Kβ主線：主に深い準位（$2p,3p$）の状態密度と多体終状態効果
- VtC：価電子帯のp投影占有状態密度（ただし多体・終状態効果を含む）
として理解できるが、実データは
- コアホールの遮蔽
- 多重項（exchange, multiplet）
- 異方性（配向・結晶対称性）
- 自己吸収（再吸収）
などの物理が重畳するため、単純なDOS同定に留めない姿勢が必要である。

## 5. XESが得意とする物理情報
### 5.1 スピン状態と局所モーメント（Kβ主線）
3d遷移金属では、Kβ主線の形状は $3p$–$3d$交換相互作用の強さに依存する。3dスピンが大きいほど交換分裂が効き、低エネルギー側のサテライト（Kβ$'$）が相対的に強くなる傾向が知られる。これにより、同一元素での
- 温度・圧力・歪み・配位子場によるスピン転移
- 反応中のスピン状態変化
を、元素選択的に追える。

### 5.2 配位子同定と結合性（VtC）
VtC領域は、配位子のp軌道が金属サイトでどのように混成し、どの程度局在・共有結合化しているかに敏感である。配位子種（O, N, S, C, ハロゲンなど）や結合角・配位数、局所構造の変化が、ピーク位置と相対強度の変化として現れる。

VtCで頻繁に議論される量の一つは、「終状態が価電子正孔を含む」ため、スペクトルの軸は単にバンド構造の投影ではなく、コア準位と価電子準位の差、さらには遮蔽や緩和エネルギーを含むという点である。従って、構造パラメータとの突き合わせでは、理論計算（DFTや多体模型）と同時に扱うことが有効である。

### 5.3 共鳴XES（RXES）で見える励起
RXESでは、$E_{\mathrm{in}}$ を吸収端近傍で動かすことで、中間状態選択性が生まれる。結果として、発光エネルギーだけでなく、エネルギー損失スペクトルに
- dd励起（局所d準位の励起）
- 電荷移動励起（配位子–金属間）
- 集団励起（フォノン、マグノン）
などが現れる。硬X線領域でも、電荷移動やスピン状態の解像に寄与し、軟X線領域では強相関系の励起分光として展開している。

## 6. 光学系（分光器）の基礎
XESの鍵は「発光をエネルギー分解して取り出す」ことであり、結晶分光器が中心となる。結晶面間隔 $d$、回折次数 $n$、ブラッグ角 $\theta$ に対して

$$
n\lambda = 2d\sin\theta,\qquad E=\frac{hc}{\lambda}
$$

より、角度分解がエネルギー分解へ変換される。高分解能化の基本は
- 反射結晶の選択（Si, Ge, 石英、InSb等）
- 曲げ結晶による集光（球面/円筒面）
- ローランド円配置による収差低減
- 受光系とスリットによる角度受け入れの制御
である。

代表的な配置には Johann 型と von Hamos 型がある。

| 分光器配置 | 幾何 | 長所 | 論点 |
|---|---|---|---|
| Johann | ローランド円上に試料・検出器、球面曲げ結晶 | 高い分解能と大きな集光立体角の両立がしやすい | 条件により Johann 誤差（収差）が効く |
| von Hamos | 円筒曲げ結晶＋位置敏感検出器 | エネルギー分散を同時に取得しやすい（高速化） | 分解能・受け入れ角の設計自由度が複雑になる |

エネルギー分解能 $\Delta E$ は、概念的には角度分解能 $\Delta\theta$ と

$$
\Delta E \approx E \cot\theta \, \Delta\theta
$$

の関係をもつ。したがって、$\theta$ をできるだけ $90^\circ$ に近づけ（高角回折）、さらに光学収差と検出器分解能を小さくした設計が有利である。加えて、観測される線幅は装置分解能と内殻寿命幅、静的・動的広がりの畳み込みとして理解される。

## 7. 測定モード
XESは単独でも価値があるが、吸収と組み合わせることで「同じ装置が別の情報抽出器として働く」場面がある。

### 7.1 PFY・HERFD-XAS
蛍光を検出してXASを測る方法として部分蛍光収量（PFY）がある。さらに、発光のうち特定線（例：KαやKβ）を高分解能分光器で選び、その強度を $E_{\mathrm{in}}$ の関数として測ると、高エネルギー分解蛍光検出XAS（HERFD-XAS）となる。これは中間状態寿命幅の影響を抑え、吸収端近傍の微細構造をより鋭く観測する手法として位置づけられる。

### 7.2 RXESマップ
$E_{\mathrm{in}}$ と $E_{\mathrm{out}}$ の2次元データ
$$
I(E_{\mathrm{in}},E_{\mathrm{out}})
$$
は、共鳴条件と終状態の両方を分離して眺める座標系を与える。エネルギー損失表示 $I(E_{\mathrm{in}},\Omega)$ は、励起分光として直観的である。

### 7.3 時間分解XES
放射光やXFELの短パルス性を利用すると、ポンプ–プローブで非平衡状態の電子構造変化を追跡できる。XESは占有側に感度があるため、光励起などでの価電子再配分、スピン状態変化、配位子場の時間応答などと相性がよい。

## 8. 物質別の見え方
XESの線形状は、物質カテゴリによって支配的要因が異なる。

- 金属・合金
  フェルミ準位近傍の占有状態は連続的であり、VtCは弱いことが多いが、Kβ主線の交換相互作用や化学環境による微小なシフトが、スピン状態・局所環境の指標となる場合がある。

- 遷移金属酸化物・強相関系
  多重項・電荷移動の終状態効果が強く、Kβ主線とVtC、さらに共鳴過程で観測される励起が、相関の強さや局所対称性の議論へ直結する。

- 触媒・電池など反応系
  元素選択性と光子検出（容器越し・雰囲気下測定との整合）が効き、反応中の酸化状態、配位子種、スピン状態変化を同一元素で追える。

- 磁性体
  Kβ主線のスピン感度により、局所モーメントの変化やスピン再配列の指標を与える。吸収の二色性（XMCD）とは異なる角度から磁性を照らす位置づけとなる。

## 9. 解析の考え方
XESの解釈は、ピーク位置・幅・サテライト強度を、次の要因がどの程度支配しているかを見分ける問題である。
- 遷移行列要素（対称性投影）
- 終状態多体相互作用（多重項、交換、遮蔽）
- 装置分解能と寿命幅
- 試料内での再吸収（自己吸収）や幾何配置効果

自己吸収は、発光光子が試料内で再び吸収されることで、線形状や強度比が変形する現象である。バルク試料・高濃度元素・厚膜などで目立ちやすく、入射角・出射角・試料厚さを変えた比較や、モデル補正の導入が論点となる。

理論的には、Kβ主線は多重項計算（原子・クラスタ模型）と親和性が高く、VtCは第一原理計算に基づくスペクトル計算が有効なことが多い。どちらも、単一の説明図式へ急がず、複数仮説を並置して整合を取る態度が重要である。

## 10. 類似手法との比較
| 手法 | 入出力 | 主な感度 | 強み | 位置づけ |
|---|---|---|---|---|
| XAS | photon-in | 非占有状態、局所対称性 | 元素選択、反応追跡 | 空状態の情報が中心 |
| XES | photon-in / photon-out | 占有状態、終状態相互作用 | スピン状態・結合性（VtC） | 占有側・相互作用の指紋 |
| RIXS(RXES) | photon-in / photon-out | 励起（dd, CT, フォノン等） | 励起分光として強力 | エネルギー損失で励起を分離 |
| XPS/HAXPES | photon-in / electron-out | 価電子・内殻束縛エネルギー | 化学シフトとバンド | 表面感度（条件でバルク化）と荷電の論点 |

XESは、XASと相補的に「占有／非占有」を両輪としてそろえ、さらに共鳴過程を用いて励起へアクセスする拡張点に特色がある。

## まとめ
X線発光分光（XES）は、内殻正孔の放射緩和を高分解能で測ることで、占有電子状態と多体相互作用（特に交換・多重項）を元素選択的に抽出する分光である。Kβ主線はスピン状態や局所モーメントに敏感であり、VtCは化学結合と配位子の性質に強い感度をもつため、XASやRXESと組み合わせることで、局所構造・電子状態・励起の三層を同一枠組みで接続しやすくなるのである。

## 関連研究
- Hard X-ray Absorption and Emission Spectroscopy Beamline BL39XU（SPring-8のビームライン紹介、J-STAGE）
  https://www.jstage.jst.go.jp/article/materia/63/7/63_468/_article/-char/en
- X-ray emission spectrometer at BL39XU of SPring-8（装置スライド）
  https://www.esrf.fr/files/live/sites/www/files/events/conferences/2019/XES%20workshop/kawamura.pdf
- Ultrahigh resolution soft x-ray emission spectrometer at BL07LSU in SPring-8（装置論文）
  https://pubs.aip.org/aip/rsi/article/83/1/013116/389978/Ultrahigh-resolution-soft-x-ray-emission
- New soft X-ray beamline BL07LSU at SPring-8（ビームライン設計）
  https://journals.iucr.org/paper?mo5076=
- EBS Workshop on X-ray Emission Spectroscopy（国際ワークショップ資料）
  https://www.esrf.fr/files/live/sites/www/files/events/conferences/2019/XES%20workshop/e_booklet_XES.pdf

File: src/exp/sr-xmcd.md
# XMCD の基礎

## 参考ドキュメント

- 放射光施設の講義ノート・テキスト  「中村哲也、SPring-8における磁性材料研究」
  - https://support.spring8.or.jp/Doc_workshop/PDF_090317/magnetic_2.pdf
- Thole, Carra らによる XMCD サムルールの原著論文
  - P. Carra, B. T. Thole, M. Altarelli, and X. Wang, X-ray circular dichroism and local magnetic fields, Phys.Rev.Lett.70, 694
 (1993).
  - C.T.Chen,Y.U. Idzerda,H.-J.Lin,N.V.Smith,G.Meigs, E. Chaban, G. H. Ho, E. Pellegrin, and F. Sette, Experimental confirmation of the x-ray magnetic circular dichroism sum rules for iron and cobalt, Phys.Rev.Lett.75, 152 (1995).
  - B. T. Thole, P. Carra, F. Sette, and G. van der Laan, X-ray circular dichroism as a probe of orbital magnetization, Phys.
 Rev. Lett. 68, 1943 (1992).
- イリジウム添加による鉄-コバルト合金の磁気特性の増強メカニズムを解明：
  - https://www.tus.ac.jp/today/archive/20250307_2573.html

## 概要

この「XMCD の基礎」では、

- XMCD がどのような現象を利用した手法か
- XAS との関係と吸収端の選び方
- 実験配置・検出モード・サムルールの概要
- 実験の流れと実務上の注意点
- 利点と限界

## 1. XMCD とは何か

XMCD（X-ray Magnetic Circular Dichroism: X線磁気円二色性）は、

- 磁化した物質に
- 右円偏光・左円偏光の X 線を入射したときの
- X 線吸収スペクトルの差

を観測する手法です。

簡単に言うと

- 磁化方向と同じ向きに「ねじれた」光（円偏光）と
- 逆向きに「ねじれた」光

が、異なる強さで吸収される現象が XMCD です。

その結果として

- 元素ごと
- 軌道（例えば 3d, 4f など）ごと

に、スピンモーメント・軌道モーメントに関する情報を取り出せるのが XMCD の特徴です。


## 2. XAS と XMCD の関係

XMCD は

- XAS（X-ray Absorption Spectroscopy）

の一種で、「偏光」を変えたときの差分を見ています。

- XAS（平均スペクトル）
  - 右円偏光と左円偏光の平均
  - 元素種、価数、配位環境などを反映
- XMCD（差分スペクトル）
  - 右円偏光スペクトル − 左円偏光スペクトル
  - スピン・軌道モーメント、磁気秩序を反映

したがって、解析では

1. まず XAS（平均）で吸収端のエネルギー位置やピーク形状を確認し、
2. XMCD（差分）から磁気情報を読み解く

という二段構えが基本になります。


## 3. どの吸収端を使うか（エネルギー領域）

典型的な例：

- 3d 遷移金属
  - 軟 X 線領域の L2,3 吸収端（2p → 3d 遷移）
  - 元素ごとの 3d バンドに直接感度があるため、磁性研究で最もよく使われる
- 希土類元素
  - M4,5 吸収端（3d → 4f 遷移）
  - 4f 電子のスピン・軌道モーメントに敏感
- 重元素（5d など）
  - L2,3 吸収端（硬 X 線領域）
  - スピン軌道相互作用が強い元素の XMCD に利用

どのエネルギーを使うかは

- 興味のある元素
- 見たい軌道（3d, 4f, 5d など）
- 利用可能なビームライン（軟 X 線か硬 X 線か）

によって決まります。


## 4. XMCD が生じる物理的な仕組み

円偏光 X 線は

- 光子一つ一つが角運動量（ヘリシティ）を持っている

と考えられます。

一方で、磁性体の中では

- スピンの配列（磁化方向）
- スピン軌道相互作用による軌道モーメント

によって、特定のスピン状態への遷移が起こりやすくなります。

すると

- 磁化方向と「同じねじれ」を持った円偏光と
- 逆向きのねじれを持った円偏光

では、許される遷移の確率が異なり、

- 吸収強度に差が生じる → XMCD シグナルとして観測される

というのが基本的なイメージです。


## 5. 実験配置とシグナル定義

実験では、概ね次の 2 つの方法で XMCD を取得します。

1. 光のヘリシティ（右円/左円）を反転させる
2. 磁場を反転させて、磁化方向を入射光に対して平行／反平行にする

理想的には

- 磁化方向 M
- 入射 X 線の波数ベクトル k

が平行（もしくは反平行）になるように配置し、

XMCD = μ⁺ − μ⁻

のように定義します（μ⁺, μ⁻ はそれぞれ右円・左円偏光で測定した吸収強度）。

実務的には

- ビームライン側でヘリシティ反転が可能かどうか
- 実験側で磁場反転がどれくらいの時間・安定度で行えるか

などを考えて、どちらを主に反転させるかを決めます。


## 6. 検出モード（TEY, TFY, 透過など）

XMCD は、XAS と同様に複数の検出モードで測定できます。

- TEY（Total Electron Yield）
  - 試料から放出される電子を検出
  - 情報深さが数 nm 程度で、表面・界面に敏感
  - 軟 X 線 L2,3 吸収端でよく用いられる

- TFY（Total Fluorescence Yield）
  - 蛍光 X 線を検出
  - よりバルクよりの情報（数十 nm ～ それ以上）
  - 自己吸収や飽和効果に注意が必要

- 透過（Transmission）
  - 薄膜や膜厚を揃えた粉末試料などで利用
  - 最もシンプルに吸収係数が得られるが、条件が限られる

同じ試料でも、検出モードによって見えている「深さ」や飽和の影響が変わるため

- 表面状態を見たいのか
- バルク平均を見たいのか

を意識してモードを選ぶことが重要です。


## 7. XMCD サムルールの概要

3d 遷移金属 L2,3 吸収端の XMCD では

- Thole, Carra らによるサムルール（sum rules）

を用いることで、

- 軌道モーメント $\m_orb$
- 有効スピンモーメント $\m_spin^eff$

を、スペクトルの積分から求めることができます。

おおざっぱなイメージとしては

- XMCD スペクトル（L3, L2）の面積
- XAS スペクトル（L3+L2）の面積
- ホール数（未占有状態の数）

などを組み合わせることで、比率として

- $\m_orb$ / $\m_spin$
- 元素ごとのモーメントの大きさ

を推定するという考え方です。

実際には

- 適切なバックグラウンド処理（ステップ関数・エッジジャンプの補正）
- 正しいホール数の見積もり
- 飽和効果・自己吸収の補正（必要に応じて）

など、慎重な前処理が必要になります。


## 8. 実験の流れと注意点（実務的な観点）

XMCD 測定の典型的な流れ：

1. 試料の準備
   - 励起したい吸収端に対して、適切な厚み・組成・表面状態にしておく。
   - 必要なら、その場でスパッタ・アニールなどの表面処理。

2. XAS の測定
   - まず偏光に依存しない XAS（平均）を測る。
   - エネルギースキャン範囲・ステップ・積算時間を調整。
   - 前縁（pre-edge）、後縁（post-edge）を含む範囲で測定しておくと正規化しやすい。

3. XMCD の測定
   - ヘリシティ／磁場を反転させながら、L2,3 吸収端をスキャン。
   - ドリフトを抑えるため、＋−＋− と交互に測るなどの工夫をする。
   - 単純な差分だけでなく、標準化した差（差分 / 平均など）もチェック。

4. 正規化と基礎解析
   - XAS の pre-edge, post-edge での正規化。
   - XAS のエッジジャンプを 1 に規格化してから XMCD を差分として扱う。
   - サムルールを使う場合は、積分範囲とバックグラウンド処理を慎重に設定。

注意点：

- 円偏光度（右・左の偏光純度）が 100% でない場合、その補正が必要。
  - SPring-8 BL25SUの場合、96%程度
- TEY では帯電（チャージアップ）に注意。
- TFY では自己吸収や再吸収による「ピークつぶれ」に注意。
- 強磁場を使う場合、ビーム位置の揺らぎや試料の機械的揺れにも注意。


## 9. XMCD の利点と限界

利点：

- 元素選択性
  - 例：Fe と Co のモーメントを分けて見る、など。
- 軌道・スピンモーメントの分離
  - サムルールにより、m_orb と m_spin^eff をある程度独立に評価できる。
- 薄膜・界面・多層膜への高い感度
  - 軟 X 線・TEY モードでは、実質的に表面数 nm の磁性を見ている。

限界・注意点：

- サムルールの適用には前提条件がある（スピン軌道分裂、電子数の仮定など）。
- 飽和・自己吸収・帯電など、測定系固有の影響が入りやすい。
- 複数元素・複数サイトが混在する系では、スペクトル解析が難しくなることも多い。

File: src/exp/sr.md
# 放射光（シンクロトロン放射）の基礎

放射光は、相対論的に加速された電子が磁場で曲げられるときに放つ高指向性・高輝度の電磁波である。蓄積リングと挿入光源（アンジュレータ等）により、紫外から硬X線まで連続的に波長可変な光を供給できることが特徴である。

## 参考ドキュメント
1. SPring-8 Web Site：放射光の仕組み・基礎解説（日本語）
   https://www.spring8.or.jp/ja/about_us/overview/sr
2. KEK Photon Factory：What is the Photon Factory?（日本語ページへの導線あり）
   https://www2.kek.jp/imss/pf/eng/about/sr/
3. M. Dohlus and J. Rossbach, Application of Accelerators and Storage Rings（Open Access, 基礎式と施設概観を含む）
   https://link.springer.com/chapter/10.1007/978-3-030-34245-6_11

## 1. 放射光とは何か
放射光（synchrotron radiation）は、荷電粒子が加速度運動するときに放射する電磁波のうち、特に相対論的速度で運動する電子が磁場により曲げられることで生じる放射を指すことが多い。電子の速度が光速に近いとき、放射は進行方向前方の狭い角度に集中し、強い指向性と高いコリメーションが得られる。

放射光が物質研究に有用である理由は、単に「強いX線が得られる」ためではない。以下の性質が同時に成立する点に価値がある。

- 連続スペクトルとエネルギー可変性：照射エネルギーを連続的に選べるため、元素吸収端や共鳴条件に合わせた測定ができる
- 高輝度・高フラックス：微小領域・短時間の測定、弱い信号（微量元素、薄膜、界面）に適する
- 偏光特性：直線・円偏光を生成でき、磁性（XMCD）や対称性（線二色性）の選択性が得られる
- パルス構造：バンチ構造に由来するパルス列であり、時間分解測定の基盤になる

### 1.1 実験室X線との対比

| 観点 | 実験室X線（管球） | 放射光（蓄積リング） |
|---|---|---|
| スペクトル | 特性X線＋制動放射（選択性は限定） | 広帯域かつ単色化・掃引が容易 |
| 強度 | 目的により制約 | 高フラックス・高輝度を得やすい |
| ビーム品質 | 発散・サイズの制約が大きい | 低発散、集光、コヒーレンスを得やすい |
| 偏光 | 基本は無偏光に近い | 光源設計で直線・円偏光を選べる |
| 時間構造 | 連続に近い | バンチによるパルス列 |

## 2. 放射光施設の全体構成

蓄積リング型放射光施設は、概ね次の要素から構成される。

1. 電子源（電子銃）と直線加速器（linac）：電子を生成し加速する
2. ブースター（synchrotron）：蓄積リング入射に必要なエネルギーまで加速する
3. 蓄積リング（storage ring）：電子を周回させ、光を取り出す主リングである
4. 磁石系（偏向電磁石、四極、六極など）：電子軌道を曲げ、収束と補正を行う
5. 高周波（RF）空洞：周回中に放射損失で失うエネルギーを補償する
6. 挿入光源（insertion device）：アンジュレータやウィグラーで光を高性能化する
7. ビームライン：光学素子で単色化・集光し、試料位置へ導く

粒子ビームとしての電子は、真空中で磁石により曲げられ、その曲率運動が電磁波放射の直接原因となる。放射光は「加速器が作る光」であるが、光の性質（強度、偏光、時間構造、コヒーレンス等）は、電子ビーム（エミッタンス、エネルギー、電流、バンチ構造）と磁場デバイス（曲率半径、周期長、K値）で決まる。

## 3. 放射光生成の物理：相対論的電子の曲率運動

電子のローレンツ因子を
$
\gamma=\frac{E_{e}}{m_{e}c^{2}}
$
とする。磁場中の曲率運動（曲率半径 $\rho$）では、特性角度は概ね
$
\theta\sim\frac{1}{\gamma}
$
で与えられ、相対論的電子ほど前方へ強く張り付いた放射となる。

偏向電磁石による放射の代表的なエネルギースケールとして、臨界角周波数（臨界周波数）$\omega_{c}$ を
$
\omega_{c}=\frac{3}{2}\frac{c\gamma^{3}}{\rho}
$
とし、臨界光子エネルギー（臨界エネルギー）を
$
E_{c}=\hbar\omega_{c}
$
と定義する。定性的には $E_{c}\propto\gamma^{3}/\rho$ であり、電子エネルギーと曲率が硬X線到達性を支配する。

## 4. 光源デバイス：偏向電磁石・ウィグラー・アンジュレータ

蓄積リングの直線部に周期磁場を置くと、電子は蛇行しながら進み、その加速度運動から高指向性の放射が生じる。これが挿入光源である。周期長を $\lambda_{u}$、磁場振幅を $B_{0}$ とすると、アンジュレータパラメータ（K値）は
$
K=\frac{eB_{0}\lambda_{u}}{2\pi m_{e}c}
$
で与えられる。観測角 $\theta$ を含めたアンジュレータの共鳴条件（基本波）は
$
\lambda_{1}=\frac{\lambda_{u}}{2\gamma^{2}}\left(1+\frac{K^{2}}{2}+\gamma^{2}\theta^{2}\right)
$
であり、$K$（ギャップ調整で変化）と $\gamma$ により波長（光子エネルギー）が可変となる。

### 4.1 3種の光源の特徴

| 光源 | 典型パラメータ | スペクトル | 指向性・発散 | 長所 | 代表用途 |
|---|---|---|---|---|---|
| 偏向電磁石 | 大きな曲率運動 | 広帯域（連続） | 中程度 | 汎用、広いエネルギー帯 | XAFS、回折、イメージング全般 |
| ウィグラー | K≫1 | 広帯域（連続） | 強い（準偏向電磁石の重ね合わせ） | 高フラックス（硬X線まで） | 高エネルギーX線、透過・散乱 |
| アンジュレータ | K≲1 | 準単色（高調波列） | 低発散 | 高輝度、高コヒーレンス | 高分解能分光、微小領域、コヒーレント手法 |

円偏光が必要な場合、ヘリカルアンジュレータやAPPLE-II型デバイスなどの偏光可変挿入光源が用いられる。磁性（XMCD）、軌道対称性（XLD）、共鳴散乱など、偏光選択則が効く測定で本質的である。

## 5. ビーム品質

放射光の「強さ」には複数の量があり、用途により意味が変わる。

- フラックス（photon flux）：単位時間あたりの光子数（しばしば単位帯域幅あたり）
- 輝度（brilliance / brightness）：単位面積・単位立体角・単位帯域幅あたりの光子数密度であり、微小集光や高コヒーレンスに直結する
- エミッタンス（emittance）：電子ビームの位相空間面積の尺度であり、低エミッタンスほど光の発散が小さくなる
- コヒーレンス：位相のそろい方であり、コヒーレント回折・タイコグラフィ等の基礎である

輝度の典型的な表現は、例えば
photon / (s・mm^2・mrad^2・0.1%BW)
の形で与えられる。ここで BW は帯域幅であり、0.1%BW 形式は放射光でよく使われる規約である。

コヒーレンスは、横方向（空間）と縦方向（時間、スペクトル幅）に分けて考えると整理しやすい。縦コヒーレンス長は概略
$
l_{c}\approx\frac{\lambda^{2}}{\Delta\lambda}
$
であり、単色化（小 $\Delta\lambda$）により増大する。一方、横コヒーレンスはエミッタンスと光学系の受け角に強く依存する。

## 6. 第3世代から回折限界蓄積リング（DLSR）へ

蓄積リング光源は、磁石ラティスの進歩により電子ビームエミッタンスを下げ、コヒーレンスと輝度を上げる方向で発展してきた。多折曲（multi-bend achromat, MBA）ラティスはこの流れを加速し、ESRF-EBSやMAX IVなどが代表例として知られる。これらはしばしば第4世代の蓄積リング光源（回折限界に近い領域で運転できる光源）として位置づけられる。

回折限界に近づくとは、光の回折による最小発散と、電子ビーム由来の発散が同程度以下になる領域を指す。結果として、コヒーレント手法（コヒーレント回折、ptychography、XPCS等）や、微小領域分光・散乱の性能が大きく改善する。

## 7. ビームライン光学：単色化・集光・高調波抑制

光源から取り出した放射光は、そのままでは広帯域である。測定目的に応じ、単色化・集光・偏光制御・高調波抑制などを行う。

### 7.1 単色化：ブラッグ回折と分解能

結晶のブラッグ条件は
$
2d\sin\theta=n\lambda
$
である。二結晶分光器（double-crystal monochromator, DCM）は、入射角を調整することで $\lambda$（すなわち $E=hc/\lambda$）を掃引する。

エネルギー分解能は、結晶のダーウィン幅や光学配置、熱負荷による結晶歪みなどにより決まり、目的（XAFS、XRD、RIXS等）ごとに妥協点が異なる。

### 7.2 集光：ミラー・KB・ゾーンプレート等

集光は、空間分解能とフラックス密度を決める。よく用いられる構成は次の通りである。

- 楕円ミラーやトロイダルミラー：広いエネルギー帯に対応しやすい
- KBミラー（Kirkpatrick–Baez）：二枚の直交ミラーで2次元集光を行う
- フレネルゾーンプレート：高い空間分解能を得やすいが、効率や帯域に制約がある
- 単結晶レンズ（CRL）：硬X線での集光に用いられる

### 7.3 高調波抑制

アンジュレータ光は高調波を含む。目的のエネルギーのみを通すため、ミラーのカットオフ、フィルタ、分光器条件の工夫が行われる。これは吸収端近傍の微弱信号や二色性測定で重要である。

## 8. 物質との相互作用：吸収、散乱、光電子、非弾性散乱

放射光実験は「光と物質の相互作用」を測ることであり、観測量の物理的意味を整理すると手法の位置づけが明確になる。

### 8.1 吸収（XAS）とBeer–Lambert則

透過法の基本式は
$
I=I_{0}\exp\left(-\mu t\right)
$
であり、$\mu$ は線吸収係数、$t$ は厚さである。蛍光法や電子収量法（TEY）では、生成過程と検出深さが変わるため、同じ $\mu(E)$ を狙っていても測っている重みが異なる。

### 8.2 散乱（回折、散漫散乱、SAXS）と散乱ベクトル

散乱ベクトルの大きさは
$
q=\frac{4\pi}{\lambda}\sin\theta
$
である。回折は長距離秩序（結晶周期）、散漫散乱や全散乱は短距離秩序（局所構造、欠陥、揺らぎ）に敏感である。微小角散乱（SAXS）は nm〜100 nm スケールの不均一（析出、相分離、ポアなど）を扱う。

### 8.3 光電子分光（PES/ARPES）

光電効果における運動エネルギー $E_{k}$ と束縛エネルギー $E_{B}$ の関係は
$
E_{B}=h\nu-\phi-E_{k}
$
である。ARPESでは放出角 $\theta$ から面内波数が
$
k_{\parallel}=\frac{\sqrt{2m_{e}E_{k}}}{\hbar}\sin\theta
$
で与えられ、バンド分散の直接観測が可能である。軟X線（SX-ARPES）や硬X線（HAXPES）では、平均自由行程や $k_{z}$ 分解能の性質が変わるため、バルク性・界面性の切り分けに影響する。

### 8.4 共鳴散乱とRIXS

吸収端近傍で入射すると散乱断面積が増大し、元素選択的・軌道選択的に励起・散乱を観測できる。RIXSでは入射エネルギーと散乱光エネルギー差（エネルギー損失）を測り、マグノンやフォノン、電荷励起などの低エネルギー励起を扱う。

## 9. 代表的な測定モードの整理

| 手法 | 観測量 | 代表的な情報 | 備考 |
|---|---|---|---|
| XRD | Bragg回折強度 | 結晶構造、歪、相同定 | 微小角度誤差と分解能が効く |
| 全散乱/PDF | $S(q)$, $G(r)$ | 局所構造、短距離秩序 | アモルファス・ナノ結晶に有効 |
| XAFS | $\mu(E)$, $\chi(k)$ | 配位数、結合長、価数近傍 | 透過/蛍光/TEYで重みが変化 |
| XMCD/XLD | $\mu^{+}-\mu^{-}$ 等 | 磁性、対称性、軌道占有 | 偏光制御が中核である |
| PES/ARPES | 電子運動量分布 | バンド、フェルミ面 | 表面・界面敏感性に留意する |
| RIXS | エネルギー損失スペクトル | 励起（スピン・格子・電荷） | 分光器分解能が本質である |
| コヒーレント回折/ptychography | 位相回復像 | ナノスケール構造、歪場 | コヒーレンスが性能を決める |

## 10. 吸収端と元素選択性

X線エネルギー $E$ と波長 $\lambda$ の関係は
$
E=\frac{hc}{\lambda}
$
である。実用上は
$
E[\mathrm{keV}]\approx\frac{1.2398}{\lambda[\mathrm{nm}]}
$
が目安となる。

測りたい元素の吸収端（K端、L端など）に合わせてエネルギーを選ぶと、元素選択性が得られる。遷移金属のL端（軟X線）は3d状態の情報に直結しやすく、K端（硬X線）はよりバルク透過性や構造情報と相性がよい、といった使い分けが生じる。

## 11. 時間構造

蓄積リングでは電子がバンチとして周回し、放射光もバンチに同期したパルス列となる。パルス幅は施設設計に依存するが、概ね100 ps程度の時間幅が典型例として挙げられる。さらに、リング電流をほぼ一定に保つ運転方式としてトップアップ入射が広く用いられ、光強度の安定化に寄与する。

XFEL（自由電子レーザー）は、線形加速器で加速した高品質電子ビームをアンジュレータに通し、自己増幅（SASE）などで極めて短いパルスと高いピーク輝度を得る点で、蓄積リング光源と性格が異なる。蓄積リングが平均輝度と安定供給に強いのに対し、XFELはフェムト秒領域の超高速現象や非線形X線相互作用に強い。

## 12. 国内主要施設

| 施設 | 方式 | 電子エネルギー（公表値の例） | 主な得意領域（概略） |
|---|---|---:|---|
| SPring-8 | 蓄積リング | 8 GeV | 硬X線、高エネルギー散乱・分光、微小集光 |
| Photon Factory（PF/PF-AR） | 蓄積リング | 2.5 GeV / 6.5 GeV | VUV〜X線、幅広い物質・生命科学 |
| NanoTerasu | 蓄積リング | 3 GeV | 低エミッタンスによる高コヒーレンス、軟〜中間エネルギー域の高度計測 |
| SACLA | XFEL | （施設仕様に依存） | フェムト秒X線、超高速・非線形領域 |

特定施設の得手不得手は、単に電子エネルギーだけでなく、エミッタンス、挿入光源、ビームライン光学、検出器、試料環境の整備状況で決まる。したがって「何が測りたいか（元素、長さスケール、時間スケール、環境条件）」を先に固定すると、必要な光源性能が自動的に定まる構造になっている。

## 13. データ前処理と定量化

放射光は高強度であるがゆえに、測定系の非理想性が結果に混ざりやすい。手法横断で現れる論点を整理する。

- 強度の規格化：入射強度 $I_{0}$ の変動補正は必須である
- 背景・寄与分離：散乱ならコンプトンや蛍光、吸収なら自己吸収や飽和の影響が現れる
- エネルギー較正：吸収端・光電子分光ではエネルギー基準が解析全体を支配する
- 幾何学補正：斜入射、試料粗さ、線吸収係数の角度依存が有効体積を変える
- 物理モデルの選定：回折のリートベルト、XAFSの散乱理論、ARPESの最終状態近似など、前提の違いが解釈の違いとして現れる

## まとめ

放射光は、相対論的電子ビームと磁場デバイスにより生成される高指向性・高輝度の可変波長光であり、吸収・散乱・光電子・非弾性散乱を通じて、構造と電子状態、励起ダイナミクスを多面的に引き出す基盤である。光源（偏向電磁石・アンジュレータ等）、ビーム品質（輝度・コヒーレンス）、ビームライン光学（単色化・集光）を物理量として理解すると、測りたい情報に対して必要な条件が整理され、施設・手法の選択が原理から一貫して組み立てられるのである。

## 関連研究・参考ソース
- NanoTerasu（公式）
  https://nanoterasu.jp/
- QST：NanoTerasuに関するプレス（研究利用・運用状況の公表）
  https://www.qst.go.jp/site/press/20240401.html
- ESRF：Extremely Brilliant Source（EBS）の概要（MBAラティス、低エミッタンス）
  https://www.esrf.fr/Accelerators/Status/EBS
- J. Chavanne et al., The ESRF EBS (Extremely Brilliant Source) project（加速器設計の学術的記述）
  https://www.nature.com/articles/s42005-021-00612-5
- MAX IV（MBA型低エミッタンスリングの運用例）
  https://www.maxiv.lu.se/
- APS Upgrade（APS-U）関連文献（MBA型への改造と性能）
  https://pubmed.ncbi.nlm.nih.gov/33908841/
- CERN講義資料：Undulators and Wigglers（K値、同調性の説明）
  https://indico.cern.ch/event/668489/contributions/2733481/attachments/1562549/2460719/Lecture2Undulatorsandwigglers.pdf
- X-Ray Data Booklet（エネルギー・断面積等の参照用）
  https://xdb.lbl.gov/
