Repository: rd070672/yamazakilab-wiki

File: src/exp/ebsd.md
# 電子後方散乱回折法（EBSD）の基礎

電子後方散乱回折法（Electron Backscatter Diffraction; EBSD）は、走査型電子顕微鏡（SEM）内で観察試料に電子線を照射し、後方散乱電子によって形成される菊池パターンを解析することで、結晶方位や結晶相、粒界特性などを評価する技術である。材料の微細組織と機械的・電気的特性との関係を明らかにする上で、EBSDは基本的な結晶方位解析法として広く利用されている。

### 参考文献
1. 電子線後方散乱回折法（EBSD）解説（Wikipedia日本語）  
   https://ja.wikipedia.org/wiki/%E9%9B%BB%E5%AD%90%E7%B7%9A%E5%BE%8C%E6%96%B9%E6%95%A3%E4%B9%B1%E5%9B%9E%E6%8A%98%E6%B3%95  
2. 電子線後方散乱回折法（EBSD） - 日鉄テクノロジー 技術紹介  
   https://www.nstec.nipponsteel.com/technology/physical-analysis/structural/structural_06_ebsd.html  
3. セラミックス・金属材料の結晶方位解析（SEM-EBSD）について（愛知県産業技術研究所 技術報告）  
   https://www.aichi-inst.jp/other/up_docs/no131_03.pdf  


## 1. EBSDの位置づけと概要

EBSDは、SEMに搭載される検出器と解析ソフトウェアを用いて、結晶性試料の結晶方位と結晶相を二次元的にマッピングする手法である。試料表面近傍（おおよそ 10–200 nm 程度）の領域からの後方散乱電子の回折パターン（菊池パターン）を取得し、既知の結晶構造データと照合することで、各測定点の結晶方位を決定する。

従来のX線回折（XRD）が主としてバルクの平均構造情報を与えるのに対し、EBSDは個々の結晶粒スケールでの方位分布、粒界特性、テクスチャ、局所的な塑性変形の指標（ミスオリエンテーションなど）を可視化できる点で特徴的である。また、EDX（エネルギー分散型X線分析）と同一視野で併用することで、組成と結晶方位の相関を評価することができる。


## 2. EBSDの原理：菊池パターンと回折

### 2.1 電子線と結晶格子の相互作用

SEMでは加速電圧 10–30 kV 程度の電子線が試料表面に照射される。電子線の一部は後方散乱電子として試料表面近傍から脱出し、その過程で結晶格子面による回折を受ける。結晶面間隔を $d_{hkl}$、入射電子の有効波長を $\lambda$、ブラッグ角を $\theta$ とすると、回折条件はブラッグの式で表される。

$$
n\lambda = 2 d_{hkl} \sin\theta
$$

ここで $n$ は回折次数である。後方散乱電子では、試料内部での多重散乱を経由した電子が結晶面に対し広い角度分布で入射するため、各結晶面に対応する「菊池バンド」と呼ばれる明暗帯が蛍光スクリーン上に形成される。

### 2.2 菊池パターンの幾何学

菊池バンドは、特定の結晶面族 {hkl} に対応する大円（あるいはその投影）として検出される。複数の菊池バンドが交差することで、結晶方位に固有の幾何学的パターンが形成される。このパターンから結晶方位を求める過程は「指数付け（indexing）」と呼ばれる。

近似的には、結晶方位を表す回転行列 $R$ が、結晶座標系で表された面法線ベクトル $\mathbf{n}_{hkl}$ と実空間の観測方向 $\mathbf{r}$ をつなぐ。

$$
\mathbf{r} \propto R\,\mathbf{n}_{hkl}
$$

複数の {hkl} に対する対応関係を最小二乗的に満たす $R$ を求めることで、測定点の結晶方位が決定される。


## 3. EBSD装置構成と測定ジオメトリ

### 3.1 SEMと試料ジオメトリ

EBSD測定では、試料はSEMステージ上で電子線に対しておおよそ 70° 程度に大きく傾斜される。この傾斜により、試料表面から後方散乱された電子のうち、結晶回折条件を満たす電子が有効に検出器へ到達する。

- 加速電圧：一般に 10–30 kV
- 試料傾斜角：70° 前後
- ワーキングディスタンス：検出器と試料の最適配置を考慮して数 mm〜十数 mm

### 3.2 検出器と光学系

EBSD検出器は、試料からの後方散乱電子を受ける蛍光スクリーンと、その像を撮像するカメラから構成される。蛍光スクリーン上に形成された菊池パターンは、レンズ系を介してCCD/CMOSカメラにより撮像され、コンピュータに取り込まれる。

パターン解析においては、

- パターン中心（pattern center）
- 有効視野角（camera tilt, 視野の角度）
- ピクセルスケール

などの幾何学パラメータが重要であり、これらは装置校正により決定される。


## 4. 測定プロセスと指数付け

### 4.1 測定手順の基本構成

EBSD測定は、SEMステージ上で試料表面を格子状に走査しながら各測定点で菊池パターンを取得し、その都度指数付けと方位決定を行うことで、二次元の方位マップを構成する手順である。

1. 試料表面の機械研磨・電解研磨・イオンミリング等による仕上げ  
2. SEM内への導入と所望の傾斜・位置合わせ  
3. EBSD検出器を挿入し、菊池パターンの位置・明るさを調整  
4. 測定エリアとステップサイズの設定  
5. 自動測定によるパターン取得と指数付け  
6. 方位マップ・粒界マップなどの可視化と解析

### 4.2 パターン解析と指数付けアルゴリズム

指数付けは、取得された菊池パターンから菊池バンドの位置と方位を抽出し、既知の結晶構造データベースと照合して行う。代表的な手法として、ハフ変換に基づくバンド検出がある。

1. パターン画像のコントラスト向上（フィルタ処理）  
2. ハフ変換により直線（菊池バンド中心線）を検出  
3. 検出された直線の角度・位置情報を、結晶面族 {hkl} に対応付け  
4. 冗長な組み合わせを探索し、最も整合する結晶方位を決定

指数付け結果の信頼性評価には、平均角度偏差（MAD: mean angular deviation）や、信頼度指標（confidence index, CI）などが用いられる。MADは実測バンドと仮想的なバンド位置の角度差の平均として定義され、値が小さいほど指数付けの整合性が高いと解釈される。


## 5. EBSDで得られる主な情報

EBSD解析では、各測定点の結晶方位や結晶相に基づき、多様なマップを生成することができる。

### 5.1 結晶方位マップ（IPFマップ）

結晶方位は、例えば3つのオイラー角 $(\varphi_1, \Phi, \varphi_2)$ や回転行列 $R$、クォータニオンなどで表される。EBSDでは、特定の結晶方向（例：試料法線方向 ND）と結晶方位の関係を色に対応付けた inverse pole figure（IPF）マップが広く用いられる。

各測定点の方位行列 $R_i$ について、試料方向ベクトル $\mathbf{n}_{\text{sample}}$ を結晶座標に変換した

$$
\mathbf{n}_{\text{crystal}} = R_i^{-1}\,\mathbf{n}_{\text{sample}}
$$

を極点図空間に投影し、その位置をRGBカラーへマッピングすることで、方位の違いを視覚的に示すことができる。

### 5.2 結晶相マップ

指数付けの際に、各測定点をどの結晶相（例：フェライト、オーステナイト、炭化物相など）として解釈したかに基づき、相ごとに色分けしたマップを作成できる。これにより多相材料中の相分布や、相変態の進行などを可視化できる。

### 5.3 粒界・ミスオリエンテーション解析

隣接する測定点 $i$ と $j$ の結晶方位行列 $R_i, R_j$ から、ミスオリエンテーション角 $\Delta \theta$ は

$$
\cos\Delta\theta = \frac{1}{2}\left(\mathrm{Tr}\left(R_i R_j^{-1}\right)-1\right)
$$

で求められる。これを用いることで、粒界の角度分布や小傾角粒界・大傾角粒界の分類を行うことができる。さらに、対称操作群を考慮した上で、対応粒界（CSL境界）の識別や、特定方位関係を持つ双晶境界の検出が可能である。

局所的なミスオリエンテーションを可視化する指標として、Kernel Average Misorientation（KAM）が用いられる。KAMは、ある測定点とその近傍数点のミスオリエンテーション角の平均であり、局所的なひずみや転位密度の指標として利用される。


## 6. 空間分解能・測定条件と制約

### 6.1 作用深さと空間分解能

EBSDにおける有効情報深さは、加速電圧や試料の原子番号に依存するが、一般に数十 nm 程度と考えられている。空間分解能は、電子線プローブ径だけでなく、試料内部での散乱ボリュームにも依存し、金属材料では数十 nm〜数百 nm 程度が目安である。

空間分解能を高めるには、

- 加速電圧を低めに設定する（散乱ボリュームの縮小）  
- 試料を薄くする（透過EBSD/TKDの利用）  
- 試料表面を高品質に仕上げる（塑性変形層の低減）

などの工夫が有効である。

### 6.2 測定ステップサイズと測定時間

測定ステップサイズは、調べたい構造スケールの 1/3 以下程度とすることが多い。例えば、平均粒径が 3 µm 程度であれば、ステップサイズを 0.5–1.0 µm 程度とすることで、粒内と粒界の情報を十分にサンプリングできる。

一方で、ステップサイズを細かくすると総測定点数が増加し、測定時間も比例して長くなる。そのため、研究目的に応じたステップサイズ・観察領域・測定時間のバランス設計が重要である。


## 7. 他の結晶解析手法との比較

EBSDは、光学顕微鏡観察やXRD、TEMなど他の手法と組み合わせることで、より豊かな構造情報を得ることができる。表1に、いくつかの手法との基本的な比較を示す。

### 表1：結晶構造解析手法の比較

| 手法          | 情報の主対象         | 空間分解能          | 情報深さ           | 特徴                          |
|---------------|----------------------|----------------------|--------------------|-------------------------------|
| EBSD（SEM）   | 結晶方位・相・粒界   | 数十 nm〜µm          | 数十 nm 程度       | 二次元方位マップに優れる     |
| 光学顕微鏡    | 結晶粒形態・フェーズ | 数百 nm〜µm         | バルク              | 試料調整が容易                |
| XRD           | 平均構造・テクスチャ | mm オーダー          | バルク              | 回折ピーク解析に優れる       |
| TEM回折       | 局所構造・欠陥       | nm オーダー          | 薄膜（数十〜百 nm）| 高分解能だが視野が狭い       |
| TKD（透過EBSD)| ナノ結晶方位         | 数 nm〜数十 nm       | 薄膜（透過試料）   | ナノスケールの方位マッピング |


## 8. 透過EBSD（TKD）と高分解能方位解析

透過EBSD（Transmission Kikuchi Diffraction; TKD）は、薄膜試料を用いて、SEM内で透過配置に近いジオメトリで菊池パターンを取得する手法である。従来のEBSDよりも電子の散乱ボリュームを小さくできるため、数 nm〜数十 nm 程度の高い空間分解能で結晶方位マッピングが可能である。

TKDでは、

- 非常に微細な結晶粒を持つナノ結晶材料
- 変形の強い材料（高転位密度）
- 酸化物や超伝導材料などの薄膜

について、従来EBSDでは困難であった方位解析を行うことができる。SEMとTEMの中間的な位置づけの手法として、国内外で応用が拡大している。


## 9. 日本国内におけるEBSD研究・応用

日本国内では、鉄鋼・自動車・航空機・電子材料など、多様な産業分野でEBSDが利用されている。鉄鋼材料においては、再結晶挙動やテクスチャ形成、微細析出物の方位関係評価などに広く用いられている。また、電子セラミックスや磁性材料、半導体デバイスの界面解析などにも応用されている。

学協会としては、日本金属学会、日本材料学会、日本鉄鋼協会、日本セラミックス協会などがシンポジウムや講演特集でEBSD関連の話題を取り上げており、実験室レベルから大型企業研究所まで、EBSDを組み込んだ微細構造評価の取り組みが進んでいる。

装置・ソフトウェアの面では、Oxford Instruments、Bruker、Thermo Fisher Scientific などの海外メーカーや、国内の分析会社がEBSDシステムを提供しており、自動指数付けアルゴリズムの高度化や、位相識別・変形解析・機械学習との連携などが進展している。


## 10. まとめと展望

電子後方散乱回折法（EBSD）は、SEMを基盤とした結晶方位解析手法であり、菊池パターンの幾何学的解析を通じて結晶方位・結晶相・粒界特性を二次元的に可視化できる。ブラッグ回折と結晶対称性に基づく指数付けにより、材料の微細組織と機械的性質や機能特性との関係を、結晶粒スケールで定量的に議論できる点が大きな特長である。本稿では、EBSDの原理、装置構成、指数付けとミスオリエンテーション解析、空間分解能と測定条件、他手法との比較、および透過EBSDの発展について整理した。

今後は、時間依存の変形過程や熱処理過程を追跡するその場観察、TKDを含む高分解能EBSDと機械学習の組み合わせによる自動相識別・欠陥認識、XRD・TEM・XPSなど他の構造・表面分析手法との統合解析が一層重要になると考えられる。また、EBSDデータを用いた結晶塑性シミュレーションや、材料インフォマティクスへの展開により、微細組織設計とマクロ特性の橋渡しを行う研究が進展すると期待される。EBSDは今後も、材料微細構造と物性の関係を理解するための基本的手段として、重要性を増していくであろう。


### 参考文献 
- A. Winkelmann et al., “EBSD orientation analysis based on experimental Kikuchi patterns,” Acta Materialia 186, 199–213 (2020).  
- G. Nolze and T. N. et al., “Electron backscatter diffraction (EBSD) – Principles and techniques,” Journal of Microscopy 関連総説.  
- Bruker Nano Analytics “What is EBSD?”  
  https://www.bruker.com/ja/landingpages/bna/technology/what-is-ebsd.html  
- Thermo Fisher Scientific “What is Electron Backscatter Diffraction (EBSD)?”  
  https://www.thermofisher.com/jp/en/home/materials-science/learning-center/electron-backscatter-diffraction/what-is-ebsd.html  
- Gatan “EBSD - 電子線後方散乱回折法”  
  https://www.gatan.com/jp/techniques/ebsd
- Nippon Steel 日鉄テクノロジー「電子線後方散乱回折法（EBSD）」技術紹介
  https://www.nstec.nipponsteel.com/technology/physical-analysis/structural/structural_06_ebsd.html  
- Oxford Instruments NanoAnalysis「電子後方散乱回折（EBSD）とは？」
  https://www.ebsd.jp/ebsd-explained/what-is-ebsd
- 電子後方散乱回折（EBSD）とは？ - Oxford Instruments NanoAnalysis  
   https://www.ebsd.jp/ebsd-explained/what-is-ebsd  
- 電子線後方散乱回折法（Electron Backscatter Diffraction：EBSD）技術資料 - 関西電子技術研究所（KMTL）  
   https://www.kmtl.co.jp/wp-content/uploads/2024/07/20240704_EBSD1.pdf

File: src/exp/maskless-lithography.md
# マスクレス露光装置の物理と周辺技術

マスクレス露光装置は、フォトマスクの代わりにデジタルデータから露光パターンを生成し、レジスト上へ直接描画する装置である。光学像形成に加えて、反応拡散・溶解・機械安定性・位置合わせ・データ生成が結合した総合技術である。

## 参考ドキュメント
- 日本半導体製造装置協会（SEAJ） リソグラフィWG資料（マスクレス露光・電子ビーム直描の位置づけを含む）
https://www.seaj.or.jp/activity/tech/file/2012litho.pdf
- 大阪府立産業技術総合研究所 技術シート：マスクレス露光装置による微細構造の直接描画（DMD投影装置の構成・用途例）
https://orist.jp/technicalsheet/24-14.pdf
- The Principle and Development of Optical Maskless Lithography System Based on DMD（DMD投影型の方式整理：CD、オーバレイ、スループットの観点）
https://www.mdpi.com/2072-666X/16/12/1356

## 1. マスクレス露光とは何か

マスクレス露光（maskless lithography, direct-write lithography）とは、マスクを介さずに設計データ（GDSII, DXFなど）を露光パターンへ変換し、レジストへ直接転写する露光方式の総称である。目的は大きく二つに分けられる。

- 試作・研究開発の高速化  
  マスク製作の待ち時間を削り、設計変更の反映を迅速化する。
- 小ロット多品種への適応  
  同一基板内で異なるパターンを露光する、グレースケール露光で3次元形状を作るなど、マスク露光では不利な作り方を可能にする。

一方で、同一パターンを大量に繰り返す場面ではマスク露光（ステッパ/スキャナ）の優位が大きく、マスクレスは用途と速度の設計思想が異なる。

## 2. 方式の分類（装置アーキテクチャ）

マスクレス露光装置は、露光パターン生成の方式で分類すると理解が速い。

### 2.1 空間光変調器（SLM）投影型（DMD, LCoS）

DMD（Digital Micromirror Device）やLCoS（Liquid Crystal on Silicon）で、照明光の空間分布を画素単位で変調し、投影レンズでレジストへ縮小投影する方式である。DMD型は反射型で高速スイッチングが可能であり、PWMによる照射量制御（グレースケール）と相性が良い。

典型構成は以下である。

- 光源（UV LEDやレーザー）
- 照明光学（均一化、開口制御、偏光制御など）
- SLM（DMD/LCoS）
- 投影光学（縮小投影、テレセントリック、高NA化）
- 空間フィルタ（回折高次数の除去など）
- ステージ（ステップ式、または走査同期）
- フォーカス/アライメント（自動焦点、マーク検出）

DMD投影は「1ショットの露光領域」が有限であり、ステップ&リピート（ショットのつなぎ）で広面積を作る設計が多い。

### 2.2 走査スポット型（レーザーダイレクト描画、LDI/DWL）

集光スポット（ガウスビーム等）をガルバノミラー、ポリゴンミラー、ステージ走査で走らせ、線画やラスター描画で露光する方式である。PCB分野のLDI（Laser Direct Imaging）は代表例であり、フォトマスクを使わずにドライフィルムレジストへ直接描画する。

### 2.3 荷電粒子ビーム直描（電子線、イオンビーム）

電子線描画（EBL）は、電子光学系で微小ビームを形成し、レジストへエネルギーを与えて潜像（主に主鎖切断または架橋）を作る方式である。波長が極小で回折限界がほぼ関与しない一方、散乱（前方散乱・後方散乱）による近接効果と、描画の逐次性に起因する描画速度が主要制約となる。高速化のためマルチビーム化が研究・実用化されてきた。

### 2.4 近接場・干渉・特殊方式

干渉露光、ホログラフィック露光、近接場を用いる方式は、周期構造や限定されたパターンには強いが、任意形状の自由度は一般に低い。マスクレスの一種として位置づくが、用途は特殊である。

以下では、研究開発用途で頻出する DMD投影型、レーザー走査型、電子線直描の3系統を中心に物理と周辺技術を整理する。

## 3. 露光の物理：光学像形成と材料応答

### 3.1 投影露光の基本式（解像度と焦点深度）

投影露光の限界はRayleighの関係で概略評価される。

$$
CD \approx k_{1}\frac{\lambda}{NA}
$$

$$
DOF \approx k_{2}\frac{\lambda}{NA^{2}}
$$

ここで $\lambda$ は波長、$NA$ は開口数、$k_{1}, k_{2}$ は像形成・プロセス条件をまとめた係数である。マスクレスでも投影光学を使う限り、この関係が設計の骨格となる。

DMD投影型では画素化の影響も大きい。DMD画素ピッチを $p_{DMD}$、投影縮小率を $M$（例：$M=10$ なら10分の1縮小）とすると、レジスト面での画素ピッチは概ね

$$
p_{wafer} \approx \frac{p_{DMD}}{M}
$$

で与えられ、これが実質的なサンプリング間隔になる。光学PSF（点像）と画素の畳み込みでエッジが決まるため、単に $NA$ を上げるだけでは改善が飽和する場合がある。

### 3.2 DMDの回折と空間フィルタ

DMDは微小ミラーが周期配列した反射素子であり、光学的には回折格子として振る舞う。ミラーの傾き角（ON/OFF）に応じて主反射方向が変わり、さらに回折高次数が発生する。投影系では、不要な回折成分を空間フィルタで切り、像コントラストと迷光を抑える構成が用いられる。

このとき、照明のコヒーレンス（部分コヒーレント条件）が像のMTFや線幅制御に関与する。DMD投影のモデル化では、部分コヒーレント結像と「実機の投影特性」を同時に扱う必要がある。

### 3.3 露光量（dose）と潜像形成

レジストが反応するのは照度そのものではなく、露光時間で積分したエネルギー密度である。露光量 $E$ は

$$
E=\int I(t)\,dt
$$

であり、定常照明なら $E \approx I\cdot t$ である。

化学増幅型レジストでは、露光で酸が生成され、PEBで酸触媒反応（脱保護）が進み、現像溶解性が変化する。DMD投影型のグレースケール露光は、画素のON/OFFを高速に切り替えて時間平均照度を制御する（PWM）ことで、実効的に $E$ を連続量として制御する。

一方、電子線では、一般に面積当たり電荷量（例：$\mu C/cm^{2}$）でドーズを置く。ビーム電流を $I$、照射時間を $t$、照射面積を $A$ とすれば、

$$
D=\frac{I t}{A}
$$

となる。エネルギー付与は電子散乱で広がり、近接効果として像が太る。

### 3.4 近接効果：電子線直描

電子線直描では、前方散乱と基板での後方散乱により、点照射が点として留まらずPSF（Point Spread Function）として広がる。設計パターン $P(\mathbf{r})$ とPSF $h(\mathbf{r})$ の畳み込みで実効露光分布 $E(\mathbf{r})$ が決まる近似は直観が良い。

$$
E(\mathbf{r}) \approx (P*h)(\mathbf{r})
$$

近接効果補正（PEC）は、この畳み込みにより生じる過露光・露光不足を、局所ドーズの変調で補う操作である。精度と計算量の兼ね合いが難所であり、PSFのモデル化（複数ガウス、複合関数、モンテカルロ由来など）が継続的に研究されている。

## 4. 装置設計：性能指標と支配因子

マスクレス露光で頻繁に最適化対象になる指標は以下である。

- 解像度（最小線幅、エッジの鋭さ）
- 位置精度（絶対位置、繰返し、ひずみ補正後の残差）
- オーバレイ（多層合わせ）
- 速度（面積/時間、データ転送を含む実効速度）
- 欠陥（粒子、迷光、ドーズ誤差、描画継ぎ目）
- 3次元/グレースケール能力（高さ制御、連続形状）

以下、方式別に支配因子をまとめる。

### 4.1 DMD投影型：画素化・光学・ショットつなぎ

1) 画素化と縮小投影  
画素ピッチがそのまま露光面の最小ステップを与える。縮小率を上げれば細かくなるが、視野が狭くなりショット数が増える。

2) 結像と迷光  
DMDの回折高次数、ミラーの面外散乱、レンズの収差、照明均一性が像コントラストとCDUに効く。空間フィルタと照明条件（部分コヒーレンス）の設計が重要である。

3) ショットつなぎ（ステップ&リピート、または走査同期）  
広面積露光は、有限のショット領域を繋いで作る。継ぎ目がCD段差・位置段差として現れるため、
- ステージの直交性、ピッチ/ヨー、スケール誤差
- 光学歪み（倍率変動、像面湾曲）
- スイッチング遅延と同期誤差
の補償が必要になる。

4) グレースケール露光  
PWMで露光量を連続制御でき、マイクロレンズ、回折光学素子、流路の深さ変調、レジスト厚さ方向の形状制御に使える。反応・現像モデル（露光量→溶解深さ）が形状再現性を支配する。

### 4.2 レーザー走査型：ビーム品質・走査制御・加速度

1) スポットサイズとプロファイル  
解像度は集光NAと波長、ビーム品質（$M^{2}$）、焦点位置で決まる。ガウスビームの半値幅がそのまま線幅にならず、レジスト反応のしきい値と現像で実効線幅が決まる。

2) 走査によるドーズ均一性  
走査速度 $v$ と線方向の単位長さ当たり露光量の関係は概略

$$
E_{line} \propto \frac{P}{v}
$$

（$P$は光パワー）となり、加減速区間のドーズ補償が不可欠になる。パターン角部や短線分で過露光が出やすい。

3) レーザー変調とデータ同期  
AOM/EOM等で高速変調し、走査位置と完全同期させる必要がある。データ生成（線分分割、ラスター化）と装置制御が結合する。

### 4.3 電子線直描：散乱、ドーズ制御、マルチビーム化

1) 近接効果とPSF  
散乱が像を左右するため、PECの出来がCDとLERを強く支配する。

2) ステッチングとドリフト  
フィールド描画の継ぎ目、長時間描画による熱ドリフト・チャージアップが線の曲がりや寸法誤差を生む。

3) スループット  
逐次描画のため速度は厳しい制約となる。高スループット化の方向としてマルチビームが本質的であるという認識が強い。

## 5. 周辺技術

### 5.1 レジストと材料設計（光・電子に対する感度と形状安定性）

- 感度：必要露光量が小さいほど高速化に有利であるが、統計揺らぎによるLERや欠陥増加と表裏である。
- 解像：薄膜化、溶媒残り制御、PEB条件最適化が効く。
- 現像：溶解速度の非線形性がエッジとCDUを規定する。
- 形状安定性：微細パターンでは乾燥時の毛管力で倒壊が起こり得る。表面張力 $\gamma$ と曲率スケール $r$ に対し

$$
\Delta P \sim \frac{2\gamma \cos\theta}{r}
$$

のような毛管圧が発生し、$r$が小さいほど不利である（$\theta$は接触角）。

### 5.2 多層化（ARC/BARC、ハードマスク）

反射・定在波を抑えるためのARC/BARC、薄膜レジストの耐プラズマ性を補うハードマスクは、マスクレスでも同様に重要である。像形成が良くても転写で形状が崩れれば意味がないためである。

### 5.3 アライメントとオーバレイ

マスクレスでは、パターンデータ自体は「理想座標」であり、実基板の伸縮・歪み・既存パターンの位置誤差へ追従して露光座標系を補正する必要がある。一般化すると、設計座標 $\mathbf{r}$ と装置座標 $\mathbf{r}'$ の間に

$$
\mathbf{r}' = \mathbf{A}\mathbf{r} + \mathbf{b} + \Delta(\mathbf{r})
$$

（$\mathbf{A}$：線形変換、$\mathbf{b}$：並進、$\Delta$：高次歪み）を導入し、アライメントマークの観測から係数を推定して補正する。DMD投影型では光学歪み（倍率ムラ）も同時に入るため、ステージと光学の複合補正になる。

### 5.4 データ技術：GDSから露光パターンへの変換

マスクレスの本質は「データ→光/ビーム」の変換である。典型的には次を含む。

- 図形の分割（fracturing）  
  ポリゴンを機械が扱いやすい要素へ分解する。
- ラスター化（pixelization）  
  DMD型では特に、画素格子へ落とし込む操作が画質を左右する。
- 露光量マップ  
  グレースケール（多値）露光では各画素に露光量を割当てる。
- 装置同期  
  ステージ位置、露光タイミング、SLM更新を同期する。

「正しいデータ変換」は、等価的には装置のPSFや歪みを含めた逆問題になり、確認はCDの測定とフィードバックで進む。

### 5.5 計測・検査：CD、形状、欠陥、材料状態

- CD-SEM、光学顕微鏡、プロファイラ、AFM：線幅と形状
- 散乱計測（scatterometry）：周期構造の形状推定
- 薄膜評価（膜厚、屈折率）：露光・現像再現性の基礎
- 表面分析（XPS、TOF-SIMS）：密着・残渣・汚染

マスクレスではパターンが多様なため、代表パターンを設計側で用意し、計測から補正する運用設計がそのまま性能を決める。

## 6. 応用例

- MEMS・センサ：多品種のマスクセットを避けつつ試作反復する
- マイクロ流路：グレースケール露光や段差構造を用いた流体機能
- フォトニクス：回折格子、導波路、メタサーフェスの試作
- PCB/パッケージ（LDI）：高密度配線・多層位置合わせ
- ASICの短納期開発：電子線直描による少量生産の議論が古くからある
- フォトマスク作製（周辺領域）：EBLやレーザー直描はマスク製作と連続している

## 7. 方式比較（表）

| 方式 | パターン生成 | 代表波長/ビーム | 解像の主因 | 速度の主因 | 強み | 制約 |
|---|---|---:|---|---|---|---|
| DMD投影型 | 画素ON/OFF（多値可） | 365–405 nm など | 光学PSF＋画素化 | ショット数、同期、照度 | データ直結、グレースケール、装置が比較的簡潔 | 視野が有限、継ぎ目、画素由来の限界 |
| LCoS投影型 | 位相/振幅変調（方式依存） | UV〜可視 | 光学PSF＋変調特性 | 更新速度、光効率 | 位相制御や高画素化の余地 | 偏光や応答速度、光効率設計が難しい |
| レーザー走査型 | スポット走査 | 355/405 nm など | スポット径＋反応 | 走査速度、加速度 | 任意形状、比較的長視野、装置理解が直観的 | 角部ドーズ、走査同期、微細化で速度低下 |
| 電子線直描（EBL） | ビーム走査（ベクタ/ラスター） | 10–100 keV | 散乱・収差・レジスト | 逐次描画、PEC計算 | 最高クラスの微細性、マスク作製 | 速度、近接効果、チャージアップ、長時間安定性 |
| マルチビーム電子線 | 多数ビーム並列 | 50 keV など | 散乱＋ビーム配列 | データ帯域、並列制御 | スループットの根本改善指向 | システムが巨大、データ・補正が難しい |
| LDI（PCB） | レーザー直描 | 可視〜UV | スポットと材料 | パネル搬送、照射速度 | 多層基板での位置合わせ、マスク不要 | 半導体級の微細化とは設計目標が異なる |

## 8. 研究課題：今後注目される技術

1) 画素化・PSF・現像を統合したモデル  
DMD投影では、画素化・回折・部分コヒーレンス・現像の非線形性を結合して「設計通りに出るデータ」を生成する問題が中心である。

2) オーバレイと大面積性の両立  
継ぎ目のCD段差と位置段差を抑えつつ、面積速度を上げる設計が鍵である。ステージ・光学歪み・焦点面の安定が支配する。

3) グレースケール露光の形状再現  
露光量→溶解深さ→最終形状の写像が材料依存であり、装置の多値制御に見合う材料モデルと校正が必要である。

4) 電子線の高スループット化  
マルチビーム化は原理的に有効であるが、データ帯域、PEC、長時間安定性、装置校正が難所である。

## まとめ

マスクレス露光装置の物理は、光学（結像・回折・コヒーレンス）または電子光学（収差・散乱）でパターンを生成し、レジストの反応と現像で形状へ変換する過程にある。性能は装置単体では決まらず、レジスト、アライメント、ショットつなぎ、データ変換、計測補正が一体となって初めて所望のCD・オーバレイ・速度に到達する。用途（試作反復、グレースケール、微細限界、面積）に応じて、DMD投影型・レーザー走査型・電子線直描を使い分ける設計思想が重要である。


## 関連研究
- SPIE：Imaging simulation of maskless lithography using a DMD（DMD投影の結像モデル）
https://www.spiedigitallibrary.org/conference-proceedings-of-spie/5645/0000/Imaging-simulation-of-maskless-lithography-using-a-DMD/10.1117/12.577352.full

- J-STAGE：LDI（レーザーダイレクトイメージング）システムによるマスクレス露光（PCB領域のLDI概説）
https://www.jstage.jst.go.jp/article/ejisso/17/0/17_0_16/_article/-char/ja/

- 東京都立産業技術研究センター：マスクレス露光装置（DMD反射投影、ステップ式ショットつなぎの仕様例）
https://www.iri-tokyo.jp/service/search/ele-h23-maskroko/

- 大阪大学 産学共創本部（PDF）：マスクレス露光装置（DMD原理、GDSII等入力、グレースケール露光の説明）
https://www.parc.osaka-u.ac.jp/wp-content/uploads/2017/03/maskless.pdf

- NanoNet（PDF）：ダイナミックマスクレスリソグラフィ技術による3次元光造形（DMDの動的パターン制御と形状形成）
https://nanonet.go.jp/data/doc/1654666579_doc_10_0.pdf

- Proc. SPIE：Electron multi-beam technology for mask and wafer writing（マルチビーム電子線の概説）
https://www.spiedigitallibrary.org/conference-proceedings-of-spie/8680/868004/Electron-multi-beam-technology-for-mask-and-wafer-writing-at/10.1117/12.2014661.full

- Applied Optics：Measuring and modeling the proximity effect in direct-write electron-beam lithography（近接効果の測定とモデル）
https://opg.optica.org/fulltext.cfm?uri=ao-34-5-897

- Nanoscale Research Letters（2025）：Proximity effect correction in electron beam lithography using a composite function model（近接効果補正とPSFモデル）
https://link.springer.com/article/10.1186/s11671-025-04264-0

- Heidelberg Instruments：DWL 66+（レーザー直描装置の概要）
https://heidelberg-instruments.com/product/dwl-66/

- optics.org（2025 press）：Heidelberg Instruments Enhances DWL 66+ Lithography（性能アップデートの報道）
https://optics.org/press/6150

File: src/exp/mpms.md
# 磁気特性測定システム（MPMS）とSQUID磁力計の基礎

磁気特性測定システム（Magnetic Property Measurement System; MPMS）は、SQUID（Superconducting Quantum Interference Device）を用いた超高感度磁力計を中心とする統合システムであり、広い温度・磁場範囲で磁気モーメントを定量評価できる測定装置である。粉末・バルク・薄膜・ナノ粒子・超伝導体など、多様な磁性材料の基礎物性研究において事実上の標準装置の一つとなっている。

## 参考ドキュメント
1. 日本カンタム・デザイン株式会社「磁気特性測定システム MPMS®3（製品詳細）」  
   https://www.qd-japan.com/products/mpms3/  
2. 日本カンタム・デザイン株式会社「カタログダウンロード：磁気特性測定システム MPMS®3」  
   https://www.qd-japan.com/catalog/  
3. 産業技術総合研究所 Nano-Processing Facility 「【NPF068】磁気特性測定システム（MPMS）」  
   https://tia-kyoyo.jp/object.php?code=22&f=1  


## 1. MPMSの概要と位置づけ

MPMSは、超伝導量子干渉素子（SQUID）を検出素子とする磁力計と、超伝導マグネット・低温冷却機構・温度制御系・交換可能な測定オプションを一体化した磁気特性測定システムである。代表的な商用装置として、Quantum Design社のMPMSシリーズ（MPMS-XL、MPMS-5S、MPMS3など）が広く普及しており、日本国内でも大学・研究機関・企業で幅広く利用されている。

磁気特性測定システム MPMS®3 は、SQUIDを用いることで $10^{-8}\,\mathrm{emu}$ 程度の高感度を実現しつつ、DC磁化測定、振動試料方式を用いた高感度測定（RSO: Reciprocating Sample Option）、低周波AC帯の複素感受率測定など複数の測定モードに対応している。温度・磁場の自動制御とスクリプト化された測定シーケンスにより、長時間の連続測定や多温度・多磁場条件での物性マップ取得が可能である。


## 2. SQUID磁力計の原理

### 2.1 SQUIDの基本概念

SQUIDは、超伝導ループ中にジョセフソン接合を含む磁束検出素子であり、磁束量子

$$
\Phi_{0} = \frac{h}{2e} \approx 2.07\times10^{-15}\,\mathrm{Wb}
$$

の周期で電圧応答が変調される超高感度磁束計である。磁束がループに結合すると、ジョセフソン接合の位相差が変化し、ループに流れる超電流およびSQUID両端の電圧が変調される。この磁束–電圧変換特性を利用して、外部磁場あるいは試料の磁気モーメントに起因する磁束を検出する。

DC-SQUIDでは、超伝導ループ中に 2 つのジョセフソン接合が並列に接続されており、ループを貫く磁束 $\Phi$ に応じてSQUIDのI–V特性が周期的に変化する。実用的なSQUID磁力計では、SQUIDをフィードバック回路と組み合わせ、磁束を常に一定に保つ「フラックスロックループ（FLL）」方式を用いることで、磁束変化を電圧信号として線形的に読み出す構成が採用される。

### 2.2 試料磁気モーメントと検出磁束

試料の磁気モーメントを $\mathbf{m}$、SQUID磁束計の受感コイル（ピックアップコイル）を通過する磁束を $\Phi$ とすると、線形近似の下で

$$
\Phi = k \, m
$$

と表される。ここで $k$ は試料配置・コイル形状・磁場分布などで定まる結合係数である。実際のMPMSでは、試料を検出コイル列の中を上下方向に走査し、位置に対する誘起信号波形から磁気モーメントをフィッティングで求める「DCスキャン」方式や、試料を小さな振幅で往復運動させる「RSO」方式により、$k$ を既知の幾何パラメータと校正試料から決定する。

---

## 3. MPMSの装置構成と温度・磁場制御

### 3.1 基本構成

一般的なMPMSは以下のサブシステムから構成される。

- 超伝導マグネット（典型的には $\pm5\,\mathrm{T}$〜$\pm7\,\mathrm{T}$ 程度）
- ヘリウムクライオスタットおよび再凝縮装置（最近は無冷媒設計・再凝縮ヘリウムシステムなど）
- 試料挿入チューブと試料ロッド
- ピックアップコイルとSQUID検出器
- 温度センサ（Ge抵抗、白金抵抗など）およびヒータ
- 磁場電源とマグネット保護回路
- 計測・制御用エレクトロニクスおよびPCソフトウェア

Nano-Processing Facility（AIST）のMPMS-5Sの例では、測定感度は $1\times10^{-8}\,\mathrm{emu}$、温度範囲は約 $1.9$–$400\,\mathrm{K}$、磁場範囲は $\pm5\,\mathrm{T}$ と記載されている。MPMS3シリーズではオーブンオプションにより $1000\,\mathrm{K}$ 近傍までの高温測定にも対応する構成が用意されている。

### 3.2 温度制御

温度制御は、試料チャンバー内に配置した温度センサとヒータによる閉ループ制御で行われる。一般的な構成では、40 K 以上ではPt抵抗、40 K 未満ではGe抵抗を用いる多レンジ温度測定方式が採用される:contentReference[oaicite:7]{index=7}。低温側ではヘリウム浴の蒸気圧をポンプで低下させることにより、$1.9\,\mathrm{K}$ 近傍までの温度到達が可能となる。

温度 $T$ の時間変化は、熱容量 $C(T)$ と熱伝達係数 $G(T)$ を用いた熱方程式

$$
C(T)\,\frac{dT}{dt} = P_{\mathrm{heater}} - G(T)\,(T - T_{\mathrm{bath}})
$$

に従うため、ヒータ出力 $P_{\mathrm{heater}}$ を制御することで温度スイープ速度や温度安定度を調整する。


## 4. MPMSの測定モード

MPMSでは、SQUID磁束計と試料の相対運動の取り扱いにより、いくつかの測定モードが定義されている。

### 4.1 DCスキャンモード（DC Magnetization）

DCスキャンモードでは、試料ロッドを一定速度で上下方向に走査し、その間のSQUID電圧波形を取得する。理想的な点双極子試料に対するピックアップコイル列の応答関数 $f(z)$ を用いると、位置 $z$ における信号 $V(z)$ は

$$
V(z) = S\, m\, f(z) + V_{\mathrm{bg}}
$$

と書ける。ここで $S$ は感度係数、$m$ は試料磁気モーメント、$V_{\mathrm{bg}}$ は背景オフセットである。実測波形を $f(z)$ にフィットすることで $m$ を抽出する。

DCスキャンは配置依存性を直接的に利用するため、背景信号や位置ずれの影響を受けやすい一方で、測定原理が明快であり、校正が取りやすい利点がある。

### 4.2 振動式高感度モード（RSO: Reciprocating Sample Option）

RSOモードでは、試料を小さな振幅（数 mm 程度）で高速往復運動させ、SQUID信号の交流成分をロックイン検出する。試料位置を

$$
z(t) = z_{0} + \Delta z \sin(\omega t)
$$

とすると、磁束 $\Phi(z)$ の一次展開から

$$
\Phi(t) \approx \Phi(z_{0}) + \frac{d\Phi}{dz}\Big|_{z_0} \Delta z \sin(\omega t)
$$

であり、誘起電圧は周波数 $\omega$ の正弦波成分となる。この交流成分をロックインアンプで検出することで、低周波ノイズやマグネットのドリフトに対する耐性が高まり、DCスキャンに比べて高い感度と再現性を得ることができる。

### 4.3 AC磁化測定モード（AC Susceptibility）

AC磁化測定では、DCバイアス磁場 $H_{\mathrm{dc}}$ に加えて低周波AC磁場 $h_{\mathrm{ac}} \cos(\omega t)$ を印加し、試料の磁化応答

$$
M(t) = M_{0} + \chi' h_{\mathrm{ac}}\cos(\omega t) + \chi'' h_{\mathrm{ac}}\sin(\omega t) + \cdots
$$

から複素交流感受率 $\chi'(\omega)$（実部）、$\chi''(\omega)$（虚部）を測定する。MPMS3では、周波数範囲おおよそ $0.1$–$10^{3}\,\mathrm{Hz}$、AC磁場振幅 $0.1$–$10\,\mathrm{Oe}$ 程度が提供されており、超伝導転移、スピングラス的緩和、ナノ粒子の緩和ダイナミクスなどの評価に適している:contentReference[oaicite:10]{index=10}。

### 4.4 SQUID-VSMモード（SQUID-Vibrating Sample Magnetometer）

最新のMPMS3では、SQUID検出器と試料振動機構を組み合わせた「SQUID-VSMモード」が用意されている。これはVSMのように連続振動による迅速な磁化測定を行いつつ、検出素子としてSQUIDを用いることで高い感度を両立させるモードである。


## 5. 測定可能な物性と解析

### 5.1 磁化–磁場曲線 $M$–$H$

磁化–磁場曲線は、外部磁場 $H$ を掃引しながら磁気モーメント $m(H)$ を測定することで得られる。磁化 $M$ は

$$
M(H) = \frac{m(H)}{V}
$$

であり、飽和磁化 $M_{\mathrm{s}}$、残留磁化 $M_{\mathrm{r}}$、保磁力 $H_{\mathrm{c}}$、減磁曲線などを評価できる。試料形状による減磁補正を行うと、内部磁場

$$
H_{\mathrm{int}} = H_{\mathrm{appl}} - N_{\mathrm{d}} M
$$

を用いた解析も可能である。ここで $N_{\mathrm{d}}$ は減磁係数である。

### 5.2 磁化–温度曲線 $M$–$T$

温度を掃引しながら一定磁場下の磁化 $M(T)$ を測定することで、キュリー温度 $T_{\mathrm{C}}$、ネール温度 $T_{\mathrm{N}}$、スピン再配列温度などの磁気転移温度を決定できる。ゼロ磁場冷却（ZFC）と磁場冷却（FC）曲線の比較から、スピングラス的凍結や超常磁性粒子のブロッキング温度などを議論することも一般的である。

### 5.3 AC感受性と緩和ダイナミクス

AC感受性測定では、周波数依存性 $\chi'(\omega), \chi''(\omega)$ から緩和時間分布を推定し、スピングラス・ナノ粒子・超伝導渦などのダイナミクスを解析できる。特に、虚部 $\chi''$ のピーク位置の温度・周波数依存性は、アレニウス型やVogel–Fulcher型の活性化式

$$
\tau(T) = \tau_{0}\exp\!\left(\frac{E_{\mathrm{a}}}{k_{\mathrm{B}}T}\right)
$$

などを用いて評価されることが多い。


## 6. MPMSの仕様例とVSMとの比較

### 6.1 仕様の一例

AIST Nano-Processing Facility におけるMPMS-5Sの仕様例と、MPMS3シリーズのカタログ情報を参考に、代表的な仕様を表1にまとめる。

#### 表1 MPMSの代表的仕様例

| 項目              | MPMS-5S（例）                 | MPMS3（例）                      |
|-------------------|------------------------------|----------------------------------|
| 測定原理          | SQUID磁束計                  | SQUID磁束計                      |
| 測定感度          | $\sim 1\times10^{-8}\,\mathrm{emu}$ | $\sim 10^{-8}$–$10^{-9}\,\mathrm{emu}$ 程度（構成による） |
| 温度範囲          | $1.9$–$400\,\mathrm{K}$（オーブンで〜800 K） | $1.8$–$400\,\mathrm{K}$ + オーブンで〜$1000\,\mathrm{K}$ |
| 磁場範囲          | $\pm5\,\mathrm{T}$           | $\pm7\,\mathrm{T}$ 前後（モデルによる） |
| 測定モード        | DC, RSO, AC                  | DC, SQUID-VSM, AC, オーブン等    |
| 冷却方式          | 液体He + 再凝縮オプション    | 無冷媒設計・再凝縮Heなどの構成   |


### 6.2 VSMとの比較

VSM（振動試料型磁力計）とMPMS（SQUID磁力計）の主な違いを表2に示す。

#### 表2 VSMとMPMSの比較（概略）

| 項目            | VSM                             | MPMS（SQUID）                      |
|-----------------|---------------------------------|------------------------------------|
| 検出素子        | コイル＋電圧検出               | SQUID（超伝導量子干渉素子）       |
| 感度            | $\sim 10^{-6}\,\mathrm{emu}$ 程度 | $\sim 10^{-8}$–$10^{-9}\,\mathrm{emu}$ |
| 冷却要件        | 必要に応じて（室温VSMも多い） | 低温クライオスタットが基本        |
| 測定速度        | 高速（連続スキャンが容易）     | DC/RSO/VSMモードにより中〜高速    |
| 主用途          | 一般磁性材料全般               | 低信号試料・超伝導体・ナノ磁性体など |
| 装置構成        | 比較的簡素                     | 低温・マグネット・SQUID電子回路を統合 |

SQUID磁力計はVSMに比べて感度が高く、特に薄膜や微小試料、ナノ構造体、超伝導体など小さな磁気モーメントを扱う研究に適している。一方で、装置構成は複雑であり、低温・超伝導マグネット・磁場スイープの扱いに関する理解が重要となる。


## 7. 日本国内におけるMPMSの利用と事例

日本カンタム・デザイン株式会社は、MPMS3をはじめとする磁気特性測定システムを国内で販売・サポートしており、Webサイト上でMPMS3の特徴・仕様・オプションなどを日本語で公開している。また、産総研のNano-Processing Facilityなどの共用施設では、SQUID磁力計としてMPMSが導入されており、$1.9$–$400\,\mathrm{K}$、$\pm5\,\mathrm{T}$ 程度の範囲でDC/AC/RSO測定が可能であることが示されている。

国内の大学・研究機関の設備紹介ページや技術資料では、MPMSを用いた単分子磁石・有機磁性体・重い電子系物質・酸化物超伝導体などの磁気特性評価が紹介されており、低温高磁場下での磁化測定、キュリー温度測定、磁気異方性評価などに広く活用されている。


## 8. 測定と解析における留意点（物理的観点）

SQUID磁力計は非常に高感度であるがゆえに、試料以外の寄与（試料ホルダ・基板・汚染・環境磁場など）や、マグネットの履歴・ドリフトなどが測定結果に現れやすい。文献では、商用SQUID磁力計に特有の現象や信号解釈上の注意点が詳細に議論されており、バックグラウンド測定、対称性の検証、磁場スイーププロトコルの設計などによる検証が重要であることが指摘されている。

また、薄膜やヘテロ構造では、基板の反磁性信号や支持体の常磁性信号を適切に差し引くこと、減磁補正や有効体積の評価を慎重に行うことが、磁気異方性定数や界面磁化の定量において不可欠である。さらに、超伝導体では磁束ピンニングや履歴現象により、ZFC/FCプロトコルや磁場履歴によって磁化曲線が変化しうるため、測定条件を明確に記録し、再現性を確認することが重要である。


## 9. まとめと展望

磁気特性測定システム（MPMS）は、SQUID磁束計を用いた超高感度磁力計を中心に、超伝導マグネット・低温クライオスタット・温度制御系・多様な測定モードを統合した装置であり、粉末・バルク・薄膜・ナノ粒子・超伝導体など幅広い材料系の磁気モーメントを $10^{-8}\,\mathrm{emu}$ 前後の感度で定量評価できる。本稿では、SQUIDの原理、MPMSの装置構成、DCスキャン・RSO・AC感受性・SQUID-VSMなどの測定モード、磁化–磁場・磁化–温度測定および交流磁化解析、VSMとの比較、国内における利用状況などを概観した。

今後は、MPMSとPPMSなど他の物性測定システムとの連携により、磁気特性と電気伝導・比熱・弾性率などの多物性同時評価が一層重要になると考えられる。また、極低温・高磁場環境や圧力・応力印加環境との組み合わせにより、量子臨界現象やトポロジカル物質、スピントロニクス材料など新奇磁性の探索が加速すると期待される。さらに、MPMSから得られる豊富な磁化データを、第一原理計算・マイクロ磁気シミュレーション・機械学習と統合することで、磁区構造・電子状態・化学構造との相関を体系的に抽出し、磁性材料設計へと結びつける研究が今後ますます重要になるであろう。


## 参考資料

- Quantum Design, “MPMS®3 – SQUID Magnetometer”  
  https://qdusa.com/products/mpms3.html  

- Quantum Design, “MPMS 3 Platform Measurement Options” (Product Brochure, PDF)  
  https://qdusa.com/siteDocs/productBrochures/1500-103.pdf  

- M. Sawicki, “Magnetic Properties of (Ga,Mn)As” – Appendix on SQUID Magnetometry Artifacts, arXiv:1101.4764 (2011).  
  https://arxiv.org/abs/1101.4764  

- “SQUID – Superconducting Quantum Interference Device” (Wikipedia)  
  https://en.wikipedia.org/wiki/SQUID  

- Leiden University NanoLab, “mpms-xl [NanoWiki]”  
  https://nano.physics.leidenuniv.nl/dokuwiki/doku.php?id=mpms-xl  

- 日本カンタム・デザイン株式会社「磁気特性・物性測定一覧（MPMS3, PPMS など）」  
  https://pr.mono.ipros.com/qd-japan/product/category/3916/

File: src/exp/neutron-diff-scat.md
# 中性子回折・小角中性子散乱の基礎と応用

中性子回折と小角中性子散乱（Small-Angle Neutron Scattering, SANS）は、原子配列だけでなくナノ〜マイクロスケールの不均一構造や磁気構造を、バルクのまま非破壊で観察できる散乱手法である。X線や電子線と相補的なコントラストと高い透過力を持つため、金属材料、ソフトマター、生体高分子、エネルギー材料に広く用いられている。

### 参考ドキュメント
1. 野田幸男, 「中性子回折による構造解析の基礎」, RADIOISOTOPES 59 (2010).  
2. 日本原子力研究開発機構 JRR-3 公式ページ：中性子実験装置・SANS-J 概要  
   https://jrr3.jaea.go.jp/jrr3e/2/21.html
3. J-PARC MLF BL15 TAIKAN（小角・広角中性子散乱装置）  
   https://mlfinfo.jp/en/bl15/


## 1. 中性子散乱による構造解析の位置づけ

中性子回折・SANSはいずれも「中性子波の干渉」を利用し、散乱ベクトル空間で構造情報を読む手法である。中性子は電荷を持たないが、  
- 原子核との強い短距離相互作用（核散乱）  
- 中性子自体が持つ磁気モーメントと電子スピンとの相互作用（磁気散乱）  
を通じて物質と相互作用する。

X線と比較した特徴をまとめると次のようになる。

| 観点 | X線散乱 | 中性子散乱 |
|---|---|---|
| 主な相互作用 | 電子雲（電荷分布） | 原子核（散乱長）＋磁気モーメント |
| 散乱強度のZ依存 | Zにほぼ単調増加 | 同位体・核種ごとに非単調、軽元素に敏感 |
| 透過性 | 重元素で吸収が大きい | 多くの物質で高透過、バルク測定に適する |
| 水素感度 | 低い | 高い（H/Dコントラストが大きい） |
| 磁気感度 | 間接・制限付き | 直接的（静的・動的磁気に感度） |

このため、中性子回折は  
- 軽元素（H, Li, B, C, N など）の位置決定  
- 同位体コントラストを利用した分布解析  
- バルク試料の構造・残留応力計測  
- 磁気構造解析  
に適している。一方、SANSは nm〜数百 nm スケールの不均一構造や磁気テクスチャに感度を持つ。


## 2. 中性子回折の基本：Bragg条件と構造因子

### 2.1 Bragg条件と散乱ベクトル

波数ベクトルを入射 $\mathbf{k}_{i}$、散乱後 $\mathbf{k}_{f}$ とすると、散乱ベクトルは  
$$
\mathbf{Q}=\mathbf{k}_{f}-\mathbf{k}_{i},\qquad Q=|\mathbf{Q}|=\frac{4\pi}{\lambda}\sin\theta
$$
であり、Bragg則
$$
2d\sin\theta=n\lambda
$$
を満たすときにブラッグ反射が生じる。ここで $d$ は面間隔、$\lambda$ は中性子波長である。結晶の逆格子ベクトル $\mathbf{G}$ と $\mathbf{Q}$ が一致するときに干渉が強め合うという逆格子の描像は、X線回折と同一である。 

### 2.2 核構造因子と中性子散乱長

中性子の核散乱強度は「散乱長」$b_{j}$ で記述される。原子位置 $\mathbf{r}_{j}$、デバイワラー因子 $e^{-W_{j}}$ を用いると、核構造因子は  
$$
F_{N}(\mathbf{Q})=\sum_{j} b_{j}\,e^{-W_{j}}\,e^{i\mathbf{Q}\cdot\mathbf{r}_{j}}
$$
で与えられる。散乱長 $b_{j}$ は同位体ごとに異なり、原子番号には単純には比例しない。この性質により、  
- 軽元素（特に水素・リチウム）を重元素中でも検出しやすい  
- 近接元素の識別や同位体ラベリングが可能  
という利点が生じる。

### 2.3 磁気構造因子

磁気散乱は電子スピン・軌道に由来する磁化分布のフーリエ成分に比例し、構造因子は概略  
$$
F_{M}(\mathbf{Q}) \propto \sum_{j} f_{j}(Q)\,e^{-W_{j}} e^{i\mathbf{Q}\cdot\mathbf{r}_{j}}
\bigl[\mathbf{m}_{j}-\left(\mathbf{m}_{j}\cdot\hat{\mathbf{Q}}\right)\hat{\mathbf{Q}}\bigr]
$$
となる。ここで $f_{j}(Q)$ は磁気フォームファクター、$\mathbf{m}_{j}$ はサイト $j$ の秩序モーメント、$\hat{\mathbf{Q}}=\mathbf{Q}/Q$ である。$\mathbf{Q}$ に平行な磁化は寄与しないため、反射ごとの強度比が磁気モーメントの向きの決定に強い制約を与える。


## 3. 粉末中性子回折と単結晶中性子回折

中性子回折は、粉末・単結晶のいずれにも適用できるが、得られる情報と要求される試料条件が異なる。 

| 手法 | 観測量 | 主な用途 | 利点 | 制約 |
|---|---|---|---|---|
| 粉末中性子回折（NPD） | 1次元回折パターン $I(2\theta)$ | 結晶構造、配位数、相分率、磁気秩序の有無 | 試料調製が容易、リートベルト解析が確立 | 方位情報が平均化され、複雑な磁気構造の一意性は弱い |
| 単結晶中性子回折 | 3次元逆空間での点ごとの強度 | 精密原子位置、磁気構造、弱い超構造・変調 | 反射ごとの独立性が高く、構造モデルへの拘束が強い | 大型単結晶が必要で、測定時間も長くなりやすい |

粉末法は「相・平均構造」を把握する枠組みとして強く、一方単結晶法は複雑な秩序や微弱な成分の決定に力を発揮する。


## 4. 中性子回折で得られる代表的な情報

中性子回折から得られる代表的な情報と、X線回折と比較した相対的な得手不得手を整理する。

| 物理量 | 中性子回折の得意度 | 特徴的な利点 |
|---|---|---|
| 原子位置（重元素） | 高い | 高角側まで強い反射強度が得られ、高精度構造決定が可能 |
| 軽元素位置（H, Li 等） | 非常に高い | 散乱長が大きく、X線では見えにくい水素位置を決定できる |
| 同位体分布 | 高い | 散乱長の同位体依存性により、同位体コントラスト実験が可能 |
| 磁気構造 | 非常に高い | 中性子の磁気モーメントにより、静的秩序・スピン配列を直接決定できる |
| 残留応力・ひずみ | 高い | 深部まで透過するため、大型構造材の内部応力測定に適する |

残留応力測定では、格子面間隔 $d_{hkl}$ の変化を通じてひずみテンソルを評価し、構造物内部の応力分布を非破壊で測定できる点が中性子の強みとなる。 


## 5. 小角中性子散乱（SANS）の幾何学と測定原理

### 5.1 q空間と測定レンジ

SANSは、入射中性子と散乱中性子の角度差を数度以下の小角に限定して測定する散乱法である。散乱ベクトルの大きさは  
$$
q=\frac{4\pi}{\lambda}\sin\left(\frac{\theta}{2}\right)\approx\frac{2\pi}{\lambda}\theta
$$
であり、$q$ に対応する実空間の特徴長さは  
$$
L\sim\frac{2\pi}{q}
$$
で見積もられる。すなわち、SANSは $q\sim10^{-3}$〜$1\ \mathrm{\AA^{-1}}$ の範囲で、数 nm〜数百 nm 程度の不均一構造に感度を持つ。:contentReference[oaicite:7]{index=7}  

SANS強度 $I(q)$ は、散乱長密度 $\rho(\mathbf{r})$ の不均一性のフーリエ変換の二乗平均に対応し、  
$$
I(q)\propto\left|\int \Delta\rho(\mathbf{r})\,e^{i\mathbf{q}\cdot\mathbf{r}}d\mathbf{r}\right|^{2}
$$
と表される。ここで $\Delta\rho(\mathbf{r})$ は周囲との散乱長密度差（コントラスト）である。

### 5.2 SANS装置の基本構成

SANS装置は、波長選別と長距離飛行空間を組み合わせて小角散乱を測定する。代表的な構成は以下の通りである。 

1. 低エネルギー中性子源（冷中性子など）  
2. コリメーション系（スリット・ガイド）  
3. 波長選別（モノクロメータまたはTOF方式）  
4. 試料位置（環境装置：温度、磁場、せん断、圧力など）  
5. 長い飛行管と2次元検出器（通常は数 m〜20 m 程度）  

日本では、J-PARC MLFのBL15 TAIKAN（小角・広角中性子散乱装置）や、研究炉JRR-3のSANS-J/SANS-J-IIなどが代表的なSANS装置として整備されている。


## 6. SANSで見える長さスケールと代表的な対象

SANSは、「中距離秩序」「ナノ〜サブマイクロの不均一」を扱うことに強みを持つ。代表的な対象は次の通りである。

| 分野 | 構造スケール | 代表的な対象 | 得られる情報 |
|---|---|---|---|
| ソフトマター | 数 nm〜数百 nm | ミセル、ポリマー鎖、ブロックコポリマー、ゲル網目 | 形状、サイズ、凝集状態、相分離構造 |
| 生体高分子 | 数 nm〜数十 nm | タンパク質、複合体、膜小胞 | 溶液中での形状、会合状態、相互作用 |
| 金属・磁性体 | 数 nm〜数百 nm | 析出物、空孔クラスター、磁区構造、スキルミオン格子 | 粒径分布、濃度ゆらぎ、磁気テクスチャの周期 |
| エネルギー材料 | 数 nm〜数百 nm | 燃料電池膜、電極多孔体、ハイドライド | 細孔構造、相分離、界面構造 |

特に磁性体では、磁気SANSにより磁区サイズ、磁気ナノ構造、スキルミオン格子の周期などを、バルク試料のまま評価できる点が重要である。


## 7. SANSデータ解析

### 7.1 Guinier領域：サイズの評価

小さい $q$ 領域では、散乱強度はおおむね  
$$
I(q)\approx I(0)\exp\left(-\frac{R_{g}^{2}q^{2}}{3}\right)
$$
と近似される（Guinier近似）。ここで $R_{g}$ は回転半径であり、粒子のサイズの指標である。$\ln I(q)$ vs $q^{2}$ をプロットすると直線となり、その傾きから $R_{g}$ を評価できる。 

### 7.2 Porod領域：界面の粗さ

大きな $q$ 領域では、明瞭な界面を持つ2相系では  
$$
I(q)\propto q^{-4}
$$
のPorod則が成り立つ。指数のずれは界面の粗さやフラクタル性を反映しており、$I(q)q^{4}$ vs $q$ のプロットで界面特性を評価することができる。

### 7.3 フォームファクターと構造因子

一般に、分散系の散乱は  
$$
I(q)=\phi(\Delta\rho)^{2}V^{2}P(q)S(q)
$$
と表される。ここで、$\phi$ は体積分率、$\Delta\rho$ はコントラスト、$V$ は粒子体積、$P(q)$ は粒子形状に依存するフォームファクター、$S(q)$ は粒子間相関を表す構造因子である。  
- 単分散・希薄系では $S(q)\approx 1$ とみなせる  
- 濃厚系では $S(q)$ のピーク位置から平均間隔、相互作用ポテンシャルなどが推定できる  


## 8. コントラスト変調と同位体ラベリング

中性子散乱の特徴の一つは、「散乱長密度のコントラスト」を同位体置換により制御できる点にある。 

### 8.1 H/D置換によるソフトマター・生体系の解析

水素（H）と重水素（D）は散乱長が大きく異なるため、  
- 溶媒をH2O / D2Oで混合し、特定の構成要素のコントラストをゼロにする（マッチング）  
- タンパク質やポリマーを選択的に重水素化し、複合系の中で特定成分だけを「見せる」  
といったコントラスト変調が可能である。

### 8.2 多相材料でのコントラスト設計

金属・エネルギー材料・複合材料でも、  
- 異なる同位体組成を持つ層を用いる  
- 含水率や有機成分のH/D比を調整する  
ことで、特定相・界面の散乱寄与を強調または消去する設計が可能である。X線では得られない情報を選択的に抽出できる点が、中性子のインパクトとなる。


## 9. 磁気SANS：磁区・スキルミオン・ナノ磁気構造

磁気SANSは、中性子スピンと磁化の相互作用を利用し、ナノ〜サブマイクロの磁気テクスチャを観察する手法である。

- 強磁性・弱強磁性体の磁区サイズ分布  
- ナノ粒子集合体の磁気相関  
- B20型化合物などで形成されるスキルミオン格子の周期・方位  
- 交換スプリング磁石や多層膜の磁気コントラスト  

などが対象となる。偏極SANS（中性子スピンを整列させ、スピン反転・非反転散乱を分離する方式）を用いると、核散乱と磁気散乱を分離し、磁気起源の散乱だけを抽出することができる。J-PARC BL15 TAIKAN や JRR-3 SANS-J などでは偏極解析オプションが整備されつつあり、界面磁性や微弱な磁気テクスチャの解析に活用されている。


## 10. 国内外の施設と装置の動向

### 10.1 国内施設

日本では、研究炉JRR-3（日本原子力研究開発機構）とパルス中性子源J-PARC MLFが中性子散乱の二本柱となっている。

- JRR-3：連続中性子源として、従来から小角散乱装置 SANS-J / SANS-J-II、中性子反射率計、回折装置群が整備されてきた  
- J-PARC MLF：パルス中性子源として、TOF型SANS装置BL15 TAIKANや広角回折、非弾性散乱装置などが運転されている  

BL15 TAIKAN は、小角〜広角を連続的にカバーするTOF-SANS/広角中性子散乱装置であり、サブ nm から μm スケールまでの構造を一度に測定できる設計となっている。

### 10.2 海外大型施設

海外では、  
- ILL（フランス）  
- ORNL SNS / HFIR（米国）  
- ISIS（英国）  
- NIST NCNR（米国）  
などに多数の中性子回折・SANS装置が設置されており、基礎物性から産業利用まで広範な研究が行われている。SANSの原理・解析に関するチュートリアル資料も豊富に公開されている。


## 11. 中性子回折・SANSで頻出する量とその解釈

中性子回折・SANSの解析で登場する代表的な量を整理する。

| 量 | 解釈 | 主にどの手法で現れるか |
|---|---|---|
| 格子定数・原子位置 | 結晶構造の基本パラメータ | 粉末・単結晶中性子回折 |
| Debye–Waller因子 $W_{j}$ | 熱振動・静的不規則性 | 中性子回折（温度依存測定） |
| 散乱長密度 $\rho(\mathbf{r})$ | 空間的な散乱力の分布 | SANS・反射率 |
| コントラスト $\Delta\rho$ | 2相間の散乱長密度差 | SANS（H/D置換含む） |
| 回転半径 $R_{g}$ | 粒子・鎖の広がり | SANS（Guinier領域） |
| Porod指数 | 界面の鋭さ・フラクタル性 | SANS（高q領域） |
| 磁気モーメント・磁気構造 | スピン配列とその大きさ | 中性子回折・磁気SANS |
| 残留ひずみテンソル | 機械・構造材の内部応力 | 中性子回折（応力測定） |

これらを、実験条件（波長・qレンジ・偏極・環境条件）と組み合わせて解釈することで、原子スケールからメゾスコピックスケールにわたる構造・磁性情報を一貫した枠組みで記述できる。


## まとめと展望

中性子回折と小角中性子散乱は、原子位置・軽元素・残留応力・磁気秩序といった「結晶の骨格」から、ナノ〜サブマイクロの不均一構造や磁気テクスチャまでを、バルク試料のまま非破壊で読み解くための散乱手法である。X線や電子線と異なる散乱長・同位体依存性・磁気感度を活かすことで、これらの手法は他のプローブでは補いにくい情報を提供する。

今後は、JRR-3の再稼働やJ-PARC MLFの装置高度化により、国内でも高分解能・高強度の中性子回折・SANS実験が一層行いやすくなると期待される。海外施設を含めた多施設連携、第一原理計算やマルチスケールシミュレーションとの統合解析、機械学習による大規模散乱データの解釈などを組み合わせることで、材料内部の階層構造と機能の関係をより詳細に描き出す研究展開が進むと考えられる。

### 関連研究・参考ソース
- ORNL, An Introduction to Neutron Scattering（中性子散乱の総説チュートリアル）  
  https://neutrons.ornl.gov/sites/default/files/intro_to_neutron_scattering.pdf  
- A. P. Tabatabai, Small Angle Neutron Scattering for Beginners（SANSの基礎）  
  https://neutrons.ornl.gov/sites/default/files/SANS_NXSchool_Basics.pdf 
- C. Glinka, Fundamentals of Small-Angle Neutron Scattering（NIST NCNR サマースクール資料）  
  https://www.ncnr.nist.gov/summerschool/ss04/information/SANS_tutorial.pdf  
- Wikipedia: Neutron diffraction（中性子回折の概要と応用例）  
  https://en.wikipedia.org/wiki/Neutron_diffraction
- ISIS Neutron and Muon Source: Neutron diffraction overview  
  https://www.isis.stfc.ac.uk/Pages/Neutron-diffraction.aspx  
- JPSJ Special Topics, Revival of JRR-3: A New Frontier in Neutron Scattering Research  
  https://jpsht.jps.jp/article/4-037/

File: src/exp/photo-lithography.md
# フォトリソグラフィの化学と周辺技術

フォトリソグラフィは、感光性材料（レジスト）の光化学反応と、現像・エッチング・計測を連結して微細構造を作る技術である。微細化が進むほど、光学だけでなく、酸触媒反応、拡散、溶解、界面、欠陥統計が限界を決める。

## 参考ドキュメント
- SEAJ 半導体製造装置用語集（リソグラフィ）
https://www.seaj.or.jp/semi/yogo/lithography/words.html
- NAIST 学位論文（PAG、化学増幅型レジストの概説を含む）
https://naist.repo.nii.ac.jp/record/11713/files/R015283.pdf
- Mortini ほか, Photosensitive resists for optical lithography（HMDS、BARCなどの概説）
https://comptes-rendus.academie-sciences.fr/physique/item/10.1016/j.crhy.2006.10.010.pdf

## 1. プロセス全体像

フォトリソグラフィは「塗る→反応させる→溶かし分ける→転写する」という連続操作であり、各段階に固有の物理化学がある。

1) 基板前処理
- 洗浄・乾燥：有機汚染、水分、金属イオンを低減する
- 密着向上（プライミング）：表面の水酸基密度や濡れ性を調整し、密着性と欠陥を左右する（例：シラン系）

2) スピン塗布（spin coating）
- レジスト溶液（ポリマー＋添加剤＋溶媒）を薄膜化する
- 膜厚は粘度、回転数、溶媒揮発、温湿度、周囲気流に依存する

3) ソフトベーク（prebake）
- 溶媒を除去し、ガラス転移近傍の粘弾性を整える
- 溶媒残りは、露光反応速度・酸拡散・溶解速度のゆらぎ源になる

4) 露光（exposure）
- 光（またはEUV）で吸収→励起→反応種（酸、ラジカル等）を生成する
- 光学像（空間周波数成分）と材料の反応が畳み込まれて潜像ができる

5) ポスト露光ベーク（PEB）
- 化学増幅型ではここで酸触媒反応が進行し、溶解性コントラストが形成される
- 酸拡散と反応が同時に起き、解像度・LER・CDUを左右する

6) 現像（development）・リンス・乾燥
- 塩基現像液で「溶ける領域／溶けない領域」を分離する
- 乾燥時の毛管力により、微細パターンが倒壊することがある

7) パターン転写（etch / implant / lift-off）とレジスト除去
- レジストは最終構造ではなく、下地へ転写するための一時材料である
- エッチング耐性や下地選択比の設計が重要である

この一連は露光装置だけで完結せず、塗布・ベーク・現像装置（トラック）、洗浄、プラズマ、計測・検査、マスク技術が不可分である。

## 2. 解像度と焦点深度：光学と材料が接続する式

縮小投影露光では、解像度はRayleighの式で議論されることが多い。

$$
CD \approx k_{1}\frac{\lambda}{NA}
$$

焦点深度（Depth of Focus）は、

$$
DOF \approx k_{2}\frac{\lambda}{NA^{2}}
$$

で与えられる。ここで、$\lambda$ は波長、$NA$ は開口数、$k_{1},k_{2}$ はプロセス定数であり、レジスト・プロセス・マスク（RET/OPCを含む）の総合性能を押し込んだ量である。

重要なのは、$k_{1}$ を下げる（同じ光学でより細くする）ほど、材料側の要求が急激に厳しくなる点である。具体的には、LER（線端粗さ）・欠陥・確率過程（特にEUV）の影響が前面化する。

## 3. フォトレジストの化学：基本構成と反応機構

### 3.1 レジスト配合の基本要素

多くの有機レジストは、概ね次の要素から成る。

- ベースポリマー：溶解性、機械強度、ガラス転移温度、エッチング耐性を担う
- 感光剤／反応源：露光で化学種を生成する（DNQなど、またはPAG）
- 溶媒：塗布性と膜形成を支配する
- 添加剤：塩基（クエンチャ）、界面制御、溶解抑制・促進、欠陥低減など

### 3.2 ポジ型とネガ型

- ポジ型：露光部が現像で溶ける（溶解性が増す）
- ネガ型：露光部が架橋・重合などで溶けにくくなる

現代の主流は用途により使い分けられるが、微細化の中心では化学増幅型ポジレジストが重要である。

### 3.3 i線（365 nm）周辺：DNQ/ノボラック系の溶解抑制

DNQ（ジアゾナフトキノン）/ノボラック系では、DNQがノボラックの溶解を抑制し、露光で生成物が溶解を促進することでコントラストを作ると理解されてきた。溶解抑制は水素結合など分子間相互作用により強まると説明されることが多い。

この系は、材料としての安定性とプロセスウィンドウが比較的広い一方、波長短縮（KrF/ArF）で吸収・透明性・反応設計が厳しくなり、次の化学増幅型へ主役が移る。

### 3.4 KrF（248 nm）/ArF（193 nm）：化学増幅（CAR）の基本

化学増幅型レジストは、露光で光酸発生剤（PAG）から酸を生成し、PEBで酸触媒反応（脱保護など）を連鎖的に進め、溶解性差を増幅するものである。

概念的には、次の連鎖で表せる。

- 露光：$PAG \xrightarrow{h\nu} \mathrm{acid}$
- PEB：$\mathrm{polymer{-}protecting\ group} \xrightarrow{\mathrm{acid}} \mathrm{polymer{-}OH} + \cdots$

酸は触媒であり、消費されずに複数回反応を進め得るため、感度（必要露光量）を下げられる一方、酸拡散が像をぼかす方向にも働く。

酸拡散距離の目安は拡散係数$D$と時間$t$で、

$$
L \sim \sqrt{2Dt}
$$

となる。$L$を短くすると解像度は上がりやすいが、反応の均一性や感度、LER、欠陥に別の代償が出る。

### 3.5 現像：塩基溶解とコントラスト形成

多くのポジレジストはアルカリ現像で溶解する設計であり、現像液としてTMAH水溶液（例：2.38%）が広く用いられてきた。溶解速度は、ポリマーの酸性度、脱保護比率、分子量分布、残溶媒、添加剤、温度などに敏感である。

現像は単純な「溶ける／溶けない」ではなく、膜内部の透過、膨潤、溶解、界面反応が絡むため、CDUやLERを決める最後の化学工程とも言える。

## 4. レジストスタックと界面化学：密着・反射・転写

### 4.1 密着促進（例：HMDS）と表面状態

基板表面の水分・水酸基・有機汚染は密着に強く効く。シラン系密着促進は、表面の濡れ性と界面結合状態を整え、塗布欠陥やパターン剥離を抑える方向に働く。

### 4.2 反射防止膜（BARC/ARC）と定在波

基板反射で膜内に定在波が生じると、膜厚方向に反応量が揺らぎ、パターン側壁のうねりやCD変動の原因になる。これを抑えるため、吸収性を持つボトム反射防止膜（BARC）や多層ARCが使われる。

光吸収はBeer–Lambert則で近似される。

$$
I(z)=I_{0}\exp(-\alpha z)
$$

ここで$\alpha$は吸収係数、$z$は深さである。BARCはこの$\alpha$と干渉条件を最適化し、膜内の光学場を整える。

### 4.3 ハードマスクと多層プロセス

レジスト単体の耐プラズマ性が不足する場合、Si系・C系のハードマスクを併用する。薄いレジストで高解像度を確保しつつ、ハードマスクでエッチング耐性と形状保持を稼ぐ設計である。EUVでは特に薄膜レジスト化が進みやすく、多層化の重要性が増す。

## 5. 微細化で支配的になる現象：LER、確率過程、倒壊

### 5.1 LER/LWRと統計揺らぎ

線端粗さ（LER）や線幅粗さ（LWR）は、電気特性ばらつきや耐圧低下に直結するため重要である。発生源は複合的であり、次が重なって現れる。

- 光学像のコントラスト不足（低$k_{1}$動作）
- 酸生成の統計揺らぎ、拡散のゆらぎ
- 現像での反応・溶解のゆらぎ
- 分子サイズ・分布に起因する材料固有ノイズ

### 5.2 パターン倒壊（pattern collapse）

現像後の乾燥では、液体の表面張力$\gamma$に起因する毛管力が発生し、細いレジスト柱やラインが倒れることがある。毛管圧のスケールは曲率半径$r$で

$$
\Delta P \sim \frac{2\gamma \cos\theta}{r}
$$

のように見積もられる（$\theta$は接触角）。微細化で$r$が小さくなるほど$\Delta P$は増大し、倒壊リスクが上がる。対策は、表面張力低減、形状（アスペクト比）制御、材料弾性の最適化、乾燥方法の工夫などの組合せである。

## 6. EUVリソグラフィ（13.5 nm）の化学と周辺技術

### 6.1 なぜ13.5 nmなのか：反射光学と多層膜

EUVは透過光学が使えず、反射光学系で構成される。13.5 nm付近ではMo/Si多層膜が高い反射率を示し得るため、この波長が標準として定着した歴史がある。EUVマスクも透過型ではなく反射型となり、多層膜、吸収体、保護層、基板の複合体である。

### 6.2 EUVレジスト：二次電子と確率過程

EUV光子は高エネルギーであり、吸収後に二次電子が生成され、そこから化学反応（酸生成や架橋）が駆動される。したがって、単純な「光化学量子収率」だけでなく、電子散乱・反応効率・局所エネルギー分布が像形成に効く。

EUVでは、感度（低線量）と解像度・LERのトレードオフが顕著になりやすい。線量を下げるとショットノイズが増え、LERや欠陥（ブリッジ、ピンチオフ）が増える方向に働くという理解が広く共有されている。

### 6.3 アウトガスと汚染、ペリクル、マスク欠陥

EUVは鏡・マスクが汚染に弱く、レジストからのアウトガスは光学汚染の一因になり得る。マスク欠陥は反射型ゆえに扱いが難しく、検査・修正・保護（ペリクル）を含む周辺技術が不可欠である。

### 6.4 無機・金属酸化物系レジストの潮流

EUV吸収を高め、エッチング耐性も確保する狙いで、金属酸化物系や有機金属系レジストが研究されている。これらは吸収断面積や反応機構が有機CARと異なり、材料設計の自由度と新たな課題（現像化学、欠陥、アウトガスなど）を同時に持ち込む。

## 7. 周辺技術：装置・材料・計測・計算が結ぶ全体最適

### 7.1 レジスト塗布・現像装置（トラック）と工程制御

- 塗布：粘度管理、フィルタ、気泡・粒子欠陥対策
- ベーク：温度均一性、昇温・降温プロファイル、ホットプレート接触
- 現像：液供給、攪拌、温度、リンス、乾燥条件

微細化では、露光よりトラック由来のばらつきが支配的になる場面もあるため、装置側の温度・流体・清浄度が重要である。

### 7.2 マスク技術（フォトマスク、EUVマスク）

- パターン形成：電子線描画とレジスト、レチクルプロセス
- 欠陥検査：欠陥サイズが小さくなるほど、検査は難しくなる
- EUV：多層膜欠陥、吸収体、ペリクル、反射率劣化の管理

### 7.3 計測・検査（CD、形状、欠陥）

- CD-SEM：線幅、側壁形状の評価
- 散乱計測（scatterometry）：形状パラメータ推定
- AFM、XPS、TOF-SIMS：表面・界面・化学状態
- 欠陥検査：粒子、ボイド、ブリッジ、レジスト残渣

### 7.4 パターン転写：プラズマエッチングとダメージ

パターンは最終的に下地へ転写される。ここでは、化学反応性イオン・ラジカルの反応と、物理スパッタの組合せで選択比と形状が決まる。レジスト側はプラズマで劣化・収縮するため、耐性設計（材料・膜厚・ハードマスク）が重要である。

### 7.5 計算技術：光学像と材料化学の結合

フォトリソグラフィは、光学シミュレーション（電磁場、近接効果）と、レジスト反応拡散（酸生成、拡散、脱保護、溶解）を結び、CD・LER・欠陥を予測する方向へ進んできた。EUVでは確率モデル（フォトン・電子・反応の統計）を含めた記述が特に重要になりやすい。

## 8. 波長別に見た化学と周辺技術の要点（比較表）

| 世代 | 波長 | 代表レジスト／像形成 | 主要な周辺技術 | 代表的な課題 |
|---|---:|---|---|---|
| g/i線 | 436/365 nm | DNQ/ノボラック、溶解抑制 | BARC、ステッパ、トラック | 解像限界、膜内干渉、下地反射 |
| KrF | 248 nm | 化学増幅（PAG＋脱保護） | RET、OPC、材料透明性 | 酸拡散と解像、CDU |
| ArF / ArF液浸 | 193 nm | 化学増幅（高透明ポリマー） | 液浸、高NA、ハードマスク | LER、倒壊、材料・工程ばらつき |
| EUV | 13.5 nm | 二次電子駆動、CAR/無機系 | 反射光学、EUVマスク、ペリクル | 確率欠陥、アウトガス、マスク汚染 |

## まとめ

フォトリソグラフィの核心は、光学像を材料反応と現像で「形状」に変換する点にあり、微細化が進むほど化学（酸生成・拡散・溶解）と界面（密着・反射・汚染）が限界を支配する。EUVでは二次電子と確率過程が前面に出るため、レジスト化学の設計だけでなく、マスク・光学・清浄度・検査・転写を含む全体設計が不可欠である。

## 関連研究

- ウシオ技術情報誌（ライトエッジ）：EUV光源とRayleigh式、13.5 nm選択の背景
https://www.ushio.co.jp/jp/technology/lightedge/200803/100351.html
https://www.ushio.co.jp/jp/technology/lightedge/200803/100353.html

- EUVリソグラフィと露光装置（J-STAGE PDF、反射型マスクとMo/Si多層膜）
https://www.jstage.jst.go.jp/article/jspf/79/3/79_3_221/_pdf

- EUVリソグラフィ用Mo/Si多層膜の評価（PF NEWS）
https://www2.kek.jp/imss/pf/pfnews/26_1/p22-25.pdf

- DNQ–novolac photoresists revisited（DNQ/ノボラック溶解抑制の再検討）
https://onlinelibrary.wiley.com/doi/pdf/10.1002/mrc.1134

- Mack, Positive Photoresists - Exposure（教育資料、DNQ溶解抑制の説明）
https://www.lithoguru.com/scientist/litho_tutor/TUTOR05%20%28Winter%2094%29.pdf

- Metal-oxide based photoresists for EUV lithography（レビュー、無機系レジスト動向）
https://www.mdpi.com/2072-666X/15/9/1122

- Alternate hardmasks for EUV lithography（多層プロセスとBARC/ハードマスク）
https://pubs.aip.org/avs/jvb/article-pdf/doi/10.1116/1.4966960/13554676/06kg03_1_online.pdf
