Repository: rd070672/yamazakilab-wiki

File: src/exp/pvd.md
# 物理蒸着法（PVD）による薄膜形成の基礎

物理蒸着法（Physical Vapor Deposition; PVD）は、固体材料を真空中で気化させ、その粒子を基板上に堆積させることで薄膜を形成する方法である。電子デバイス、光学素子、工具コーティングから装飾膜に至るまで、多様な分野で利用される薄膜形成技術の中核である。

## 参考ドキュメント
1. 鈴木基史「成膜の基礎」日本真空学会誌 57, 8 (2014).
2. 武井厚「Physical Vapor Deposition」色材協会誌 68, 11 (1995).
3. 信越クロム（現・シンクロンなど）「物理蒸着法（PVD）の各種成膜方法」技術情報ページ（Web, 日本語）。


## 1. PVDの位置づけと概要

PVDは気相成長法の一種であり、気相成長法は大きく物理的気相堆積法（PVD）と化学的気相堆積法（CVD）に分類される。PVDでは成膜に用いる原料として薄膜を構成する物質そのもの（または合金ターゲットなど）を用い、それを物理的な手段（加熱、イオン衝撃、レーザー励起など）で気化・スパッタし、基板上に輸送・堆積させる。

CVDが気相中の化学反応を利用して薄膜を生成するのに対し、PVDでは基本的には化学反応を利用せず、物理的な輸送と凝縮過程により成膜が進行する。ただし反応性スパッタリングや反応性蒸着のように、反応性ガスを導入して化合物膜を形成する方式も広く利用されている。

### 1.1 薄膜成長プロセスの三つの素過程

気相成長による成膜は、一般に次の三つの素過程に分けて考えられる。

1. 原料の気化・スパッタ（発生過程）
2. 気相中の輸送（輸送過程）
3. 基板表面上での吸着、表面拡散、核形成・成長（堆積過程）

PVDでは、(1) において固体の蒸発あるいはスパッタリングにより原子・分子・イオンが生成され、(2) 真空中を飛行し、(3) 基板上に到達した後、吸着・拡散・再蒸発・再結晶化などの過程を経て薄膜として成長する。

## 2. PVDと他の成膜法の比較

PVD、CVD、湿式めっきなどの気相・液相成膜法は、それぞれ異なる特徴を有する。表1に基本的な違いをまとめる。

### 2.1 成膜法の比較

| 成膜法   | 原料の形態        | 駆動原理                         | 温度条件       | 特徴（利点）                                           | 留意点                      |
|----------|-------------------|----------------------------------|----------------|--------------------------------------------------------|-----------------------------|
| PVD      | 固体（ターゲット、蒸発源） | 物理的気化・スパッタ、凝縮       | 中温～高温     | 高純度、組成制御性、密着性、広い材料選択性           | 真空装置が必要、段差被覆性に制約 |
| CVD      | 気体（前駆体ガス） | 気相化学反応による分解・成長     | 中温～高温     | 形状追従性に優れ、複雑形状にも均一膜形成が可能       | 前駆体選択が重要、副生成物の制御 |
| めっき等 | 水溶液など液体    | 電気化学反応や置換反応          | 低～中温       | 装置が比較的簡便、厚膜形成が容易                     | 不純物混入や環境負荷の制御 |

PVDは真空環境を必要とするため設備はやや複雑になるが、不純物制御や膜厚制御の自由度が高く、ナノスケールの薄膜形成に適する点が大きな利点である。

## 3. 気体分子運動論と平均自由行程

PVDプロセスの設計では、真空度と平均自由行程（mean free path）が重要な概念である。気体分子運動論に基づく理想気体の状態方程式は

$$
PV = N k_{\mathrm{B}} T
$$

で表される。ここで、$P$ は圧力、$V$ は体積、$N$ は分子数、$k_{\mathrm{B}}$ はボルツマン定数、$T$ は絶対温度である。

平均自由行程 $\lambda$ は、分子が衝突間に移動する平均距離であり、硬球近似では

$$
\lambda = \frac{k_{\mathrm{B}} T}{\sqrt{2}\,\pi d^2 P}
$$

と表される。ここで $d$ は分子の有効直径である。PVDの真空蒸着では、蒸発源から基板までの距離 $L$ に対して $\lambda \gg L$ となる高真空（おおむね $10^{-5} \,\mathrm{Pa}$ 以下）が望ましく、この条件下では原子はほぼ直進的な飛行軌道をとる。

スパッタリングでは、不活性ガス（Ar など）を導入してプラズマを維持する必要があるため、圧力は一般に $0.1$–$1\,\mathrm{Pa}$ 程度となる。この圧力では $\lambda$ は基板・ターゲット間距離と同程度となり、散乱を伴う輸送が支配的となる。


## 4. 薄膜成長の表面過程

### 4.1 吸着・表面拡散・再蒸発

基板に到達した原子・分子は、一旦物理吸着した後、表面拡散と再蒸発を繰り返しながら安定な位置を探索する。表面拡散係数 $D_{\mathrm{s}}$ は

$$
D_{\mathrm{s}} = D_0 \exp\left(-\frac{E_{\mathrm{d}}}{k_{\mathrm{B}} T}\right)
$$

で表され、$E_{\mathrm{d}}$ は表面拡散の活性化エネルギーである。基板温度 $T$ が高いほど拡散が活発となり、結晶性や膜密度の向上に寄与するが、過度に高温では再蒸発が支配的となり成長率が低下する。

### 4.2 核形成と成長モード

薄膜の成長モードは、基板と薄膜の界面エネルギー関係により、次のように分類される。

- 島状成長（Volmer–Weber 型）：三次元島が成長するモード
- 層状成長（Frank–van der Merwe 型）：平坦な層が一層ずつ成長するモード
- 準層状成長（Stranski–Krastanov 型）：初期は層状、その後島状成長に移行するモード

PVDでは金属やセラミックスなど多様な材料系でこれらの成長モードが現れ、基板の結晶方位、格子ミスマッチ、基板温度、入射粒子のエネルギーなどが支配因子となる。


## 5. 基本的なPVD方式

PVDにはいくつかの代表的方式があり、薄膜物質の気化のさせ方により分類される。

### 5.1 主なPVD方式の概要

| 方式                     | 気化メカニズム            | 圧力範囲の目安        | 粒子エネルギー       | 主な用途                          |
|--------------------------|---------------------------|------------------------|----------------------|-----------------------------------|
| 真空蒸着（熱蒸着）       | 抵抗加熱、電子ビーム加熱  | 高真空（10⁻³–10⁻⁵ Pa）| 低～中（数 eV 程度）| 金属・有機膜、光学膜など         |
| スパッタリング           | イオン衝撃によるスパッタ | 0.1–1 Pa               | 中（10–数百 eV）     | 微細配線、機能性薄膜、工具膜     |
| イオンプレーティング     | プラズマ−イオン支援       | 0.1–1 Pa               | 高（数百 eV 以上）   | 高密着・高硬度膜                  |
| パルスレーザー堆積（PLD）| 高強度レーザーアブレーション| 10⁻³–10⁻¹ Pa          | 高（プルーム状態）   | 酸化物、複合材料、高機能薄膜     |
| 分子線エピタキシー（MBE）| 分子線蒸着                | 超高真空（10⁻⁷ Pa 以下）| 低～中              | 高品質半導体超格子、量子構造体   |

以下では、広く用いられている真空蒸着とスパッタリングを中心に概説する。


## 6. 真空蒸着（熱蒸着）

### 6.1 原理

真空蒸着では、固体原料を抵抗加熱や電子ビーム加熱により蒸発させ、気化した原子・分子を基板上に凝縮させる。高真空中では平均自由行程が十分長いため、蒸発源から基板に向けてほぼ直進的な蒸発フラックスが形成される。

蒸発源からの粒子フラックス $J$ は、気体分子運動論に基づくKnudsenの式で近似されることが多い。

$$
J = \alpha \frac{P_{\mathrm{v}}}{\sqrt{2\pi m k_{\mathrm{B}} T}}
$$

ここで、$\alpha$ は蒸発係数、$P_{\mathrm{v}}$ は蒸気圧、$m$ は原子質量である。成膜速度 $R$ は、膜の密度 $\rho$ とモル質量 $M$、アボガドロ数 $N_{\mathrm{A}}$ を用いて

$$
R = \frac{J M}{\rho N_{\mathrm{A}}}
$$

と関連づけられる。

### 6.2 特徴

- 高真空中で行うため、不純物混入が少なく高純度膜が得られやすい。
- 装置構成が比較的単純であり、金属や有機材料の薄膜形成に広く用いられる。
- 一方向性のフラックスにより、線状遮蔽を利用したパターン形成が容易である。

一方で、成長は主として線状フラックスに依存するため、深い溝や高アスペクト比構造への段差被覆性は制約を受ける。


## 7. スパッタリング

### 7.1 原理とプラズマ

スパッタリングでは、不活性ガス（Arなど）を導入して低圧プラズマを生成し、その中で加速されたイオンをターゲット（カソード）に衝突させることで、ターゲット原子を弾き飛ばして薄膜を形成する。

イオン衝突によるスパッタ収率 $Y$ は、入射イオンのエネルギー $E$、質量、入射角、ターゲット材料に依存し、一般に数 eV 以上で急激に増加する。ターゲット電流 $I$ を用いると、単位時間に放出される原子数は

$$
\Phi_{\mathrm{sp}} = \frac{I}{q} Y
$$

と表される。ここで $q$ はイオンの電荷である。このフラックスが基板に到達し、膜形成に寄与する。

### 7.2 マグネトロンスパッタリング

マグネトロンスパッタリングでは、ターゲット背面に配置した磁石により、ターゲット近傍に電子を閉じ込めることでプラズマ密度を高め、低圧・高効率なスパッタリングを実現する。これにより成膜速度の向上、基板へのダメージ低減、低温成膜などが可能となり、半導体産業や光学膜、工具コーティングなどで広く利用されている。

### 7.3 反応性スパッタリング

反応性スパッタリングでは、Arに加えて酸素や窒素などの反応性ガスを導入し、金属ターゲットからスパッタされた原子と気相中または基板表面で反応させることで酸化物、窒化物、炭窒化物などの化合物膜を形成する。

例として、TiターゲットとO₂ガスからTiO₂膜、TiターゲットとN₂ガスからTiN膜、Cを含むガスからDLC系膜を得ることができる。成膜中の反応ガス分圧、プラズマ状態、ターゲット表面の反応層形成は安定性に強く影響するため、ガス流量やパワーの制御が重要となる。


## 8. PVD膜の応用分野

PVDは多様な用途で利用されている。代表例を表形式でまとめる。

### 8.1 代表的な応用例

| 分野             | 代表的材料・膜種             | 要求特性                           |
|------------------|------------------------------|------------------------------------|
| 半導体デバイス   | Al, Cu, Ti/TiN, Ta/TaN       | 電気伝導性、拡散バリア性、ストレス制御 |
| 光学素子         | SiO₂, TiO₂, Ta₂O₅, Al₂O₃     | 屈折率制御、光学損失の低減          |
| 工具・部品       | TiN, TiAlN, CrN, DLC         | 高硬度、耐摩耗性、耐腐食性         |
| 装飾膜           | TiN（金色）、CrN、合金膜     | 色調・光沢、耐久性                  |
| バイオ・医療     | TiN, TiO₂,ハイドロキシアパタイト | 生体適合性、耐食性                  |

日本国内でも、工具や金型、精密部品へのTiN・DLCコーティング、光学・電子部品への多層光学膜など、多数の産業分野で利用が進んでいる。


## 9. 日本国内におけるPVD技術の展開

日本では、真空学会や表面技術協会などの学協会を中心として、PVDに関する基礎・応用研究が蓄積されてきた。例えば、日本真空学会の解説記事では、気相成長法の素過程やPVD/CVDの原理が体系的に整理されている。

また、PVDの各種方式（真空蒸着、スパッタリング、イオンプレーティングなど）を産業向けにわかりやすく整理した技術資料が国内メーカーから公開されており、蒸発系とスパッタ系の分類や代表的装置構成などが示されている。

さらに、日本溶接協会や表面処理関連のセミナーでは、PVDとCVDを「気相めっき」としてまとめ、TiN や DLC 膜による工具寿命延長、省エネルギー・高機能化との関係が解説されている。

## 10. プロセス設計と膜特性の関係

PVDプロセスでは、装置構成と運転条件が膜特性に直結する。ここでは代表的な制御パラメータと、その影響を整理する。

### 10.1 圧力・ガス組成

- 蒸着では、基板までの直進性を確保するため、できる限り高真空とする。
- スパッタリングでは、プラズマ維持のため 0.1–1 Pa 程度のガス圧が用いられる。
- 反応性スパッタでは、Ar と O₂ / N₂ / CH₄ などの混合比が膜の組成・相・密度に大きく影響する。

適切な圧力・ガス組成により、プラズマ安定性と膜質（密度、ストレス、組成均一性）を両立させることが重要である

### 10.2 基板温度とバイアス

基板温度の上昇は表面拡散を促進し、結晶性や緻密性の向上に寄与する一方、熱的に敏感な基板では制約となる。基板バイアスを印加すると、入射粒子のエネルギーが増大し、膜の緻密化やストレス制御に寄与するが、過度なバイアスは欠陥や損傷の原因となる。

### 10.3 ターゲット・基板配置

ターゲットと基板の距離、角度、基板の回転・スキャンなどにより、膜厚分布や組成均一性が左右される。蒸着では線状蒸発フラックスの分布、スパッタではプラズマ分布とスパッタエロージョンの形状が影響するため、装置設計段階での検討が重要である。


## 11. まとめと展望

PVDは、固体原料を物理的に気化・スパッタし、真空中で基板上に堆積させることで薄膜を形成する技術であり、真空度や平均自由行程、表面拡散などの物理量に基づいてその挙動を理解することができる。本稿では、気体分子運動論と表面科学の観点から、PVDプロセスの三つの素過程と主要な方式（真空蒸着・スパッタリングなど）、および膜特性との関係について整理した。

今後は、より複雑な多元系材料や機能性酸化物・窒化物・カーボン系材料への適用が進むとともに、プラズマ診断やシミュレーション、データ駆動型解析を組み合わせたプロセス制御技術が一層重要になると考えられる。また、カーボンニュートラルや省エネルギーの観点から、PVD装置のエネルギー効率化や環境負荷低減も重要な課題であり、国内外の研究開発動向を踏まえつつ、基礎物理と装置工学を結びつけた体系的な理解が求められるであろう。

## 参考文献
- A. Baptista et al., “Sputtering Physical Vapour Deposition (PVD) Coatings: A Critical Review on Process Improvement and Market Trend Demands,” Coatings 8, 402 (2018).
- Z. F. Kadhim, “Types of Physical Vapor Deposition: A Review,” Journal of University of Babylon for Engineering Sciences, Vol. 33, No. 1 (2025). 
- A. C. Stanley, “The growth, structure and electrical properties of PVD deposited thin films and nanostructures of bismuth and antimony,” PhD Thesis, Loughborough University. 
- 尾山卓司「ドライコーティング技術の過去・現在・未来」AGC技報 57-14 (2007).  
- 日本溶接協会「表面処理技術セミナー（気相めっき：PVDとCVD）」講演概要（2025年）。

File: src/exp/sr-saxs.md
# 小角X線散乱（SAXS）の原理

小角X線散乱（SAXS）は、数nm〜数百nm程度の密度ゆらぎや界面構造を、散乱ベクトル空間で定量化する手法である。結晶性の有無に依らず、析出・空孔・相分離・多孔体・高分子相構造などを同一の枠組みで扱える点が特徴である。

## 参考ドキュメント
1. 竹中幹人, SAXSで何がわかるか？（SPring-8 小角散乱ワークショップ資料, 日本語）  
   https://www.spring8.or.jp/pdf/ja/meeting/2009/sp8_ws_saxs/takenaka.pdf
2. P. V. Konarev et al., ATSAS 2.1, a program package for small-angle scattering data analysis (J. Appl. Cryst., 2006)  
   https://www.embl-hamburg.de/biosaxs/reprints/atsas_jac_2006.pdf
3. NIST SRM 3600, Absolute Intensity Calibration Standard for Small-Angle X-Ray Scattering（証明書PDF）  
   https://tsapps.nist.gov/srmext/certificates/3600.pdf

## 1. SAXSが測っている量：密度ゆらぎの2点相関

SAXSで観測される強度は、試料内部の電子密度（より一般には散乱長密度）の空間ゆらぎの統計を反映する。散乱長密度を $\rho(\mathbf{r})$、平均からのゆらぎを $\Delta\rho(\mathbf{r})=\rho(\mathbf{r})-\langle\rho\rangle$ とすると、等方的な系の散乱強度は概念的に

$$
I(\mathbf{q}) \propto \int \langle \Delta\rho(\mathbf{r})\Delta\rho(\mathbf{0})\rangle e^{i\mathbf{q}\cdot\mathbf{r}} d\mathbf{r}
$$

で表される。すなわち、実空間の相関関数のフーリエ変換を測っていることになる。

ここで重要なのは、SAXSは
- 原子の並びそのもの（結晶格子の周期）ではなく
- 電子密度コントラストをもつドメインや界面の統計
を主に見る点である。したがって、結晶であっても、微細析出物や空孔、粒界近傍の密度差などが信号源となり得る。

## 2. 散乱ベクトル $q$ と見える長さスケール

入射波数ベクトル $\mathbf{k}_{i}$ と散乱波数ベクトル $\mathbf{k}_{f}$ から散乱ベクトルは

$$
\mathbf{q}=\mathbf{k}_{f}-\mathbf{k}_{i}
$$

で定義される。弾性散乱では $|\mathbf{k}_{i}|=|\mathbf{k}_{f}|=2\pi/\lambda$ であり、散乱角 $2\theta$ に対して

$$
q=|\mathbf{q}|=\frac{4\pi}{\lambda}\sin\theta
$$

となる。SAXSでは $2\theta$ が小さい領域を扱うため、$q$ は小さく、対応する実空間スケール $\ell$ は概ね

$$
\ell \sim \frac{2\pi}{q}
$$

で大きくなる。従って、低 $q$ ほど大きな構造（凝集体サイズ、ドメイン間隔、相関長）に対応する。

### 2.1 $q$ 範囲と長さスケールの目安

| $q$（nm$^{-1}$） | $\ell\sim2\pi/q$（nm） | 主に触れる情報 |
|---:|---:|---|
| 0.02 | 314 | サブミクロンに近い粗視的ドメイン、粗大孔、凝集スケール |
| 0.1  | 62.8 | 粒子・空孔の代表径、相分離ドメイン |
| 1.0  | 6.28 | ナノ析出、ミセル・クラスター、界面粗さ相関の一部 |
| 5.0  | 1.26 | SAXS上限側（短距離側の相関に近づく） |

実際の $q_{\min}, q_{\max}$ は、波長、試料-検出器距離、ビームストップ、検出器サイズ・画素サイズ、ビーム発散といった幾何で決まる。SAXSは「小角」という名称の通り角度で定義されるが、議論は $q$ で統一するのが見通しがよい。

## 3. 強度：形状因子 $P(q)$ と構造因子 $S(q)$

多くの系で、散乱強度は

$$
I(q)=\text{scale}\cdot P(q)S(q)+\text{background}
$$

と表現される。

- $P(q)$：単一散乱体（粒子、空孔、ドメイン）の形状・内部密度分布を反映する
- $S(q)$：散乱体同士の相互配置（秩序、相互作用、並び）を反映する

希薄分散では $S(q)\approx 1$ と近い場合が多いが、高濃度分散・相分離・相関の強い多孔体では $S(q)$ が本質的となる。

### 3.1 コントラストと $I(0)$

散乱の強さは、電子密度コントラスト $\Delta\rho$ に敏感である。希薄な同一粒子（体積 $V$、数密度 $n$）であれば、低 $q$ 極限の強度は

$$
I(0) \propto n(\Delta\rho\,V)^2
$$

と表せる（比例係数は規格化や単位系に依存する）。この関係は、体積や体積分率に関する定量の出発点となる。

## 4. 低 $q$：Guinier解析（サイズ指標 $R_{g}$ と $I(0)$）

低 $q$ の領域（Guinier領域）では、散乱体の回転半径 $R_{g}$ が

$$
I(q)\approx I(0)\exp\left(-\frac{q^{2}R_{g}^{2}}{3}\right)
$$

で与えられる。両辺の対数をとると

$$
\ln I(q)\approx \ln I(0)-\frac{R_{g}^{2}}{3}q^{2}
$$

となり、$\ln I$ vs. $q^{2}$ の直線領域の傾きから $R_{g}$ を求める形式となる。

- $R_{g}$ は「代表サイズ」であるが、形状情報そのものではない
- 形状が異なる系でも同じ $R_{g}$ をとり得る
- ただし、成長・凝集・溶解などの追跡においては、$R_{g}$ の時間変化が非常に有効な要約量となる

Guinier近似が成立する範囲は一般に $qR_{g}\lesssim 1$ 程度が目安である。

## 5. 中間 $q$：Kratky表現と鎖・凝集の情報

高分子、凝集体、内部自由度をもつ粒子では、$I(q)$ の減衰形が構造次元（線状、面状、密な塊状）に関連する。Kratky表現

$$
q^{2}I(q)\ \text{vs.}\ q
$$

は、コンパクトな粒子か、鎖状に広がった構造かを見分ける視覚的指標として用いられることが多い。ここでの解釈は、濃度、相互作用、分布の広さ、背景の扱いに敏感であるため、単独の図だけで断定せず、GuinierやPorod、必要ならモデルフィットと併せて整合させるのがよい。

## 6. 高 $q$：Porod則、界面、比表面積

界面が鋭い二相系（相分離、析出物/母相、多孔体/骨格など）では、高 $q$ 側で

$$
I(q)\propto q^{-4}
$$

が現れる（Porod則）。さらに、絶対強度に正規化された散乱であれば、高 $q$ 極限の係数から界面の比表面積 $S/V$ を評価できる。

代表的には

$$
I(q)\approx 2\pi(\Delta\rho)^2\frac{S}{V}q^{-4}
$$

のように表される（定義する $I(q)$ の単位系により係数の書き方は変わり得る）。指数が $-4$ からずれる場合、界面の粗さ、密度勾配、フラクタル性、あるいは多分散や分解能効果などを疑うことになる。

## 7. Porod不変量：二相系の体積分率を束縛する

SAXSの強力な点は、形状モデルに依らず成り立つ積分量があることである。二相系（体積分率 $\phi$ と $1-\phi$）で、散乱長密度差が一定であれば、Porod不変量

$$
Q_{P}=\int_{0}^{\infty} q^{2}I(q)\,dq
$$

は

$$
Q_{P}=2\pi^{2}(\Delta\rho)^{2}\phi(1-\phi)
$$

に等しい。実測では有限の $q$ 範囲しかないため、低 $q$ と高 $q$ の外挿・補外が入るが、$Q_{P}$ を用いると
- 体積分率の整合
- 背景や正規化の整合
- 二相モデル自体の妥当性
を検証する方向に働く。

## 8. 相関長モデル：ランダム二相・密度ゆらぎ

相分離途中やランダムな二相ゆらぎでは、Debye-Bueche型（Debye-Anderson-Brumbergerに近い形）で

$$
I(q)=\frac{I(0)}{(1+q^{2}\xi^{2})^{2}}
$$

のように近似されることがある。ここで $\xi$ は相関長であり、ドメインサイズの粗い要約を与える。微細構造の詳細を与えるというより、時間変化や条件依存を一つの量で追跡する用途に向く。

## 9. モデルフィット：形状・分布・相互作用

SAXSの逆問題は一意でないため、何を仮定するかが解の性質を決める。モデルフィットでは、形状因子 $P(q)$ と分布（多分散）、さらに相互作用（$S(q)$）を組み込む。

### 9.1 よく使われる形状モデル（例）

| モデル | 主なパラメータ | 反映される構造像 |
|---|---|---|
| 球（spherical） | 半径 $R$、分布幅 | 析出粒子、多孔体の孔、ミセル等 |
| 楕円体 | 主軸、分布 | 異方粒子、歪んだドメイン |
| 円柱（rod） | 半径・長さ、配向分布 | ナノロッド、繊維状集合体 |
| コア-シェル | コア半径、殻厚、各密度 | 酸化膜、被覆粒子、界面層 |
| ラメラ（1次元周期） | 周期 $d$、層厚、乱れ | 層状相、スメクチック、積層欠陥の揺らぎ |

SAXSは「小角」であっても、秩序をもつ系ではピークが現れ、周期 $d$ は

$$
d=\frac{2\pi}{q^{*}}
$$

で与えられる（$q^{*}$ はピーク位置）。この情報は回折ピーク（原子周期）とは別の、メソスケールの周期である点が重要である。

## 10. 実空間表現：距離分布関数 $p(r)$

等方散乱で、単一粒子に対応する実空間の距離分布関数 $p(r)$ を導入すると

$$
I(q)=4\pi\int_{0}^{D_{\max}} p(r)\frac{\sin(qr)}{qr}\,dr
$$

と書ける。逆に、実測 $I(q)$ から $p(r)$ を推定する方法が間接フーリエ変換（IFT）である。$p(r)$ からは

- 最大寸法 $D_{\max}$
- 回転半径
  $$
  R_{g}^{2}=\frac{\int r^{2}p(r)\,dr}{2\int p(r)\,dr}
  $$
- 形状に関する手掛かり（球状、棒状、扁平など）

が得られる。$p(r)$ はモデル自由度を抑えつつ実空間像へ移る手段であるが、有限 $q$ 範囲のため、滑らかさや非負制約などの正則化が不可避である。

## 11. 2次元SAXS

放射光SAXSは2次元検出器で散乱像を得ることが多い。等方系ではリング状であるが、配向をもつ系では楕円化やスポット化が起こる。このとき、

- 方位角 $\chi$ 方向の強度分布 $I(q,\chi)$
- セクター平均（特定方位の1次元化）
- 配向パラメータ（例：Herman配向因子など）

が有用となる。2次元性は、延伸高分子、結晶化過程、磁場配向ナノ粒子、圧延組織に付随するメソ配向など、物性に直結する「方向性」を捉える点で重要である。

## 12. 強度の定量化

材料の微細構造を「量」として議論するには、測定強度のスケールを揃えることが本質になる。一般に考慮される補正・正規化には次がある。

- 入射フラックスの変動補正
- 透過率と試料厚みの補正
- 空セル・溶媒・窓材の散乱の除去
- 検出器感度むら、暗電流、幾何学補正（固体角、偏光など）
- 多重散乱や寄生散乱の評価（装置・試料に依存）

さらに絶対強度校正では、既知標準（例：ガラス状カーボン標準）を用いて $I(q)$ を $d\Sigma/d\Omega$ のような物理単位へ換算する。これにより $I(0)$、$S/V$、体積分率などの定量が安定する方向に働く。

## 13. SAXSの得意領域

### 13.1 金属・無機材料

- 析出強化材の析出粒子：サイズ分布、体積分率、界面積の評価
- 空孔・ボイド・照射欠陥クラスター：欠陥生成と回復の時間変化
- 多孔体・焼結体：孔径分布、比表面積、粗さ相関
- ナノ結晶集合：粒子凝集とドメイン相関の把握（散漫散乱に近い情報も含む）

### 13.2 高分子・ソフトマター

- 相分離ドメイン：ブロック共重合体のドメイン間隔と秩序度
- ミセル・ゲル：凝集体サイズ、内部密度分布、架橋に伴う相関長
- 結晶化過程：ラメラ周期やメソ配向の追跡（小角側の情報として）

### 13.3 その場観測との連携

放射光の高輝度は短時間露光を可能にし、温度・応力・電場・雰囲気を変えながら $I(q,t)$ を追うことを容易にする。SAXSで得るサイズ指標、界面積、相関長の時間変化は、核生成・成長・粗大化・相分離進行の定量的描像へ直結する。

## 14. 解釈上の注意：逆問題としてのSAXS

SAXSの情報は本質的に「平均化された二点相関」であるため、異なる実空間構造が同じ $I(q)$ を与える場合がある。したがって、

- モデル仮定（形状、分布、相互作用）の物理的根拠
- $q$ 範囲の不足に伴う低 $q$・高 $q$ の補外の影響
- 背景（窓材、空気、蛍光など）の寄与
- 吸収と多重散乱の影響

を丁寧に扱う必要がある。SAXS単独で完結するというより、TEM/SEM、トモグラフィ、回折、XAFS、熱分析などと整合させることで、構造像が収束することが多い。

## まとめ
SAXSは、電子密度コントラストの空間相関を $q$ 空間で測定し、サイズ、相関長、界面積、周期などのナノ〜メソ構造量へ落とし込む手法である。Guinier、Porod、不変量、IFT、モデルフィットを相補的に用いることで、析出・多孔・相分離・凝集といった材料の微細構造変化を定量的に記述できるのである。

## 関連研究
- 湯本史明, X線小角散乱解析（SAXS）（J-STAGE, 日本語, 2014）  
  https://www.jstage.jst.go.jp/article/faruawpsj/50/5/50_442_1/_article/-char/ja/

- 上久保裕生, X線溶液散乱測定プロトコール（蛋白質科学会アーカイブ, 日本語, 2008）  
  https://www.pssj.jp/archives/files/articles/008.pdf

- T. D. Grant et al., The accurate assessment of small-angle X-ray scattering data from biomolecules in solution（2015, PMC）  
  https://pmc.ncbi.nlm.nih.gov/articles/PMC4304685/

- APS USAXS/SAXS/WAXS facility, Glassy carbon standard（NIST SRM 3600の実用含意）  
  https://usaxs.xray.aps.anl.gov/documentation/glassy-carbon-standard

- SPring-8 利用報告：X線小角散乱法による溶接熱影響部の微視組織解析（日本語, PDF）  
  https://support.spring8.or.jp/report/Report_JSR/PDF_JSR_2019B/furoku/2015B1628.pdf

- Photon Factory 産業利用報告：ブロック共重合体のSAXS/GISAXS解析（日本語, PDF）  
  https://www2.kek.jp/imss/pf/approach/industry/publication/2014/2014I007.pdf

File: src/exp/sr-xafs.md
# XAFS の基礎

## 参考ドキュメント

- XAFSの基礎と応用（KS物理専門書・日本XAFS研究会 編）
- Scott Calvin, “XAFS for Everyone”
- XAFS（X線吸収微細構造）の紹介
  - https://support.spring8.or.jp/Doc_workshop/iuss/2009/healthcare-8/honma.pdf
- ATHENA / ARTEMIS（Demeter）や Larch などの XAFS 解析ソフトの公式ドキュメント
  - https://bruceravel.github.io/demeter/
  - https://www.apch.kindai.ac.jp/laboratory/asakura/personal/ja/others/dtj/preface.html

## 概要

この「XAFS の基礎」ページでは、

- XAFS とは何か、XANES と EXAFS の違い
- 測定モード（透過・蛍光・電子）と試料条件
- EXAFS の解析フロー（前処理 → k 空間 → フーリエ変換 → フィッティング）
- XANES の特徴と代表的な読み方
- 実験設計上の注意点と、XAFS の利点・限界

を、数式よりも全体像に重点を置いて整理します。

## 1. XAFS とは何か

XAFS（X-ray Absorption Fine Structure, X線吸収微細構造）は、

- ある特定元素の吸収端近傍で
- X 線吸収係数 μ(E) を精密に測定したときに現れる
- 微細な振動構造（Fine structure）

を総称したものです。

XAFS からは、主に次のような情報が得られます。

- 元素の価数・電子状態
- 近傍の原子種
- 最近接・次近接原子までの距離
- 配位数や熱振動・乱れの大きさ

つまり、元素選択的な「局所構造・局所電子状態」のプローブとして用いられます。

## 2. XANES と EXAFS

XAFS は便宜的に、エネルギー領域によって次の 2 つに分けられます。

1. XANES（X-ray Absorption Near Edge Structure）
   - 吸収端近傍（数十 eV 以内）の構造
   - 価数・電子状態・局所対称性などに敏感
   - スペクトル形状の比較・計算スペクトルとの照合で議論することが多い

2. EXAFS（Extended X-ray Absorption Fine Structure）
   - 吸収端を越えた高エネルギー側（数十〜数百 eV 以上）の振動構造
   - 吸収原子と周囲原子の干渉により生じる
   - 解析により、近傍原子の距離・配位数・動的・静的乱れを定量できる

実務的には、

- 吸収端付近の形状とエネルギー位置 → XANES
- 吸収端より高エネルギー側の振動部分 → EXAFS

として扱い、それぞれの情報を組み合わせて材料を理解します。

## 3. 測定の基本（透過・蛍光・電子）

XAFS は、吸収係数 μ(E) をエネルギーの関数として測る手法なので、実験的には

- 入射 X 線のエネルギーを連続的に掃引しながら
- 試料でどれだけ吸収されるかを測定する

ことが基本です。

代表的な検出モードは次の通りです。

1. 透過（Transmission）
   - 入射強度 I0 と透過強度 I を測り、μ(E) = ln(I0 / I) から求める
   - 均一なバルク試料で最もシンプルに扱える
   - 適切な厚み（エッジジャンプが 1 程度になる thickness）が必要

2. 蛍光（Fluorescence）
   - 試料から出る蛍光 X 線を検出
   - 希薄試料や厚い試料、基板上薄膜などで有利
   - 自己吸収・重なりピークなど、解析前に注意すべき点がある

3. 電子収量（Total Electron Yield など）
   - 表面敏感な情報を取りたい場合に用いる
   - 軟 X 線領域では特に有効

測定モードによって、得られる情報の「深さ」やアーチファクト（自己吸収、飽和など）が異なるため、試料形態に合わせたモード選択が重要です。

## 4. EXAFS の物理的イメージ

EXAFS 領域では、吸収原子から放出された光電子が、

- 周囲の原子で散乱されて戻ってくる経路
-直接外へ出ていく経路

の干渉によって、吸収係数に振動が生じます。

ざっくりしたイメージとしては、

- 吸収原子から半径方向に広がる電子波
- 近傍原子で散乱されて戻ってくる波
- これらの干渉が距離・配位数・散乱強度に応じて変化し、振動パターンを作る

というものです。

この振動成分をうまく取り出し、波数空間（k 空間）へ変換してフーリエ変換することで、r 空間（実空間）のピークとして近傍原子の情報を解析していきます。

## 5. 基本的な解析フロー（EXAFS）

EXAFS 解析の典型的な流れは次のようになります。

1. 生データ μ(E) の取得
   - I0, I, If などを使って μ(E) を計算
   - エネルギー軸のキャリブレーション（標準試料を用いる）

2. 吸収端位置 E0 の決定
   - 微分最大位置などから E0 を定める
   - E → k 変換（k は光電子の波数）

3. 背景除去・正規化
   - プレエッジのバックグラウンドを引く
   - ポストエッジを多項式でフィットし、エッジジャンプで正規化
   - 平滑な部分を除去し、振動成分 χ(k) を取り出す

4. k 空間での重みづけ
   - k^n χ(k)（n = 1, 2, 3 など）として高 k 領域を強調
   - データ領域を窓関数で切り出し（kmin, kmax）

5. フーリエ変換
   - χ(k) をフーリエ変換して r 空間のスペクトルに変換
   - おおよそのシェル構造（最近接、次近接など）がピークとして現れる

6. フィッティング
   - 理論計算（FEFF など）から得た散乱パスに基づき、
     - 配位数 N
     - 距離 R
     - デバイワラー因子 σ²（熱的・静的乱れ）
     などをフィッティングで求める

解析ソフトとしては、ATHENA（前処理）、ARTEMIS（フィッティング）、Larch などがよく使われます。

## 6. XANES の特徴と解析

XANES 領域では、EXAFS のような単純な波の干渉モデルだけでは不十分で、複雑な多重散乱が効いてきます。

ポイント：

- 吸収端位置
  - 価数の違いに応じてシフト（高い価数ほど高エネルギー側へずれることが多い）
- プレエッジピーク
  - 対称性の破れや特定の遷移（例：1s → 3d）の存在を反映
- メインピークとホワイトライン
  - 局所対称性・結合状態・バンド構造との対応

XANES 解析は、

- 既知の標準物質とのスペクトル比較
- 理論計算（多重散乱コード、DFT + 分光計算など）との比較

を通じて、「どのような局所構造・電子状態がこのスペクトルを生むか」を議論するスタイルが主流です。

## 7. 実験設計と注意点

XAFS 実験を行う際の実務的なポイント：

- エネルギーレンジとステップ
  - XANES 領域では細かいステップ（エッジ前後）
  - EXAFS 領域では一定の k ステップになるよう、エネルギーステップを設定
- 試料厚み
  - 透過モードでは、エッジジャンプが 1 前後になるように厚みを調整
  - 薄膜・粉末では基板やマトリクスの吸収も考慮する
- 標準試料
  - エネルギーキャリブレーション用の標準金属箔などを同時に測定
  - 既知構造をもつリファレンスとして XANES/XAFS を比較する

注意点：

- 自己吸収・再吸収
  - 濃い蛍光試料や高 Z 元素の蛍光測定ではスペクトルが歪む
- 放射線ダメージ
  - 高輝度ビームで長時間照射すると、試料が変質・損傷することがある
- ビームの安定性・エネルギードリフト
  - 測定中のドリフトが解析に影響するため、標準試料や参照チャンネルでモニタする

## 8. XAFS の利点と限界

利点：

- 元素選択性が高い
  - 混合系でも特定元素の局所構造を抽出できる
- 結晶性の良し悪しにあまり依存しない
  - アモルファスやナノ結晶・液体・高温高圧状態でも利用可能
- in-situ / operando 測定に適している
  - 電池、触媒、溶融金属など、動作中・反応中の状態を追跡可能

限界・課題：

- 解析にはモデルが必要
  - EXAFS フィッティングでは「どの元素がどの距離にいるか」という仮定を置く必要がある
- 複雑系ではパラメータが多くなりやすい
  - 相関の強いパラメータ（N と σ² など）をどう扱うかが難しい
- 蛍光・電子モードではアーチファクト（自己吸収、飽和、帯電など）が生じやすい

File: src/exp/tem.md
# 透過型電子顕微鏡（TEM）の基礎

透過型電子顕微鏡（Transmission Electron Microscope; TEM）は、高加速電子線を試料に透過させることで、内部構造や結晶構造を原子スケールまで観察・解析できる顕微鏡である。像観察・電子回折・分光分析を一体化した多機能なナノ解析ツールとして、材料科学から生命科学まで幅広い分野で利用されている。

## 参考ドキュメント
- 東ソー分析センター「TEM基礎講座① 原理」（技術レポート PDF）  
  https://www.tosoh-arc.co.jp/techrepo/files/tarc00509/pdf/T1713T.pdf  
- 日本表面科学会編「透過型電子顕微鏡」丸善出版（1999年）  
- 木本浩司ほか「物質・材料研究のための透過電子顕微鏡」講談社サイエンティフィク（2020年）  

## 1. TEMの位置づけと概要

TEMは、数十〜数百 kV の高電圧で加速した電子線を薄膜試料に照射し、試料を透過した電子を電磁レンズ系で拡大して像や回折パターンを得る装置である。電子波の波長が極めて短いことから、光学顕微鏡を大きく超える空間分解能を達成できる。

TEMで得られる情報は大きく

1. 顕微鏡法：実空間像（透過像、高分解能像、STEM像など）
2. 回折法：電子回折パターン（結晶構造・方位）
3. 分光法：EDS（X線エネルギー分散分光）、EELS（電子エネルギー損失分光）など

の三つに分類される。これらを組み合わせることで、局所的な形態・結晶構造・組成・化学状態を同時に評価できる点がTEMの特徴である。


## 2. 電子波長と分解能の基礎

### 2.1 電子のドブロイ波長

加速電圧 $V$ で加速された電子の運動エネルギーを $E = eV$ とすると、そのドブロイ波長 $\lambda$ は、非相対論的な近似では

$$
\lambda = \frac{h}{\sqrt{2m_{\mathrm{e}} eV}}
$$

で与えられる。ただし、実際のTEMでは 100–300 kV 程度の高電圧が用いられるため、相対論的効果を考慮した修正式が一般に用いられる。

$$
\lambda = \frac{h}{\sqrt{2m_{\mathrm{e}} eV\left(1+\frac{eV}{2m_{\mathrm{e}}c^{2}}\right)}}
$$

ここで、$h$ はプランク定数、$m_{\mathrm{e}}$ は電子質量、$e$ は電気素量、$c$ は光速である。例えば 200 kV では $\lambda \approx 2.5 \times 10^{-12}\,\mathrm{m}$ 程度となり、サブオングストローム領域の空間分解能が原理的に可能となる。

### 2.2 分解能と収差

TEMの理論的な点分解能は、電子波長 $\lambda$ と対物レンズの球面収差係数 $C_{\mathrm{s}}$ によって有限化される。球面収差を考慮した最適焦点条件では、点分解能 $d$ は

$$
d \approx 0.66 \left(C_{\mathrm{s}}\lambda^{3}\right)^{1/4}
$$

で近似される。近年では、球面収差補正（Cs-corrector）の導入により、$C_{\mathrm{s}}$ を実質的にゼロ近傍まで低減し、0.1 nm 以下の原子分解能を実現する装置も実用化されている。


## 3. TEMの装置構成と光学系

### 3.1 TEMの基本構成

TEMの光学系は、光学顕微鏡と類似した階層構造を持つが、レンズとして電磁レンズを用いる点が異なる。基本的な構成要素は以下の通りである。

- 電子銃：電子源（タングステンフィラメント、LaB₆、Schottky-FEG など）
- コンデンサレンズ系：電子ビーム径や照射領域の調整
- 試料ステージ：薄膜試料の保持・位置決め・傾斜
- 対物レンズ・中間レンズ・投影レンズ：像または回折パターンの拡大
- 像観察系：蛍光板、CCD/CMOSカメラ、ディレクトディテクタなど

多くのTEMは、像モード（イメージングモード）と回折モード（ディフラクションモード）を切り替えられるようになっており、同一領域の像と回折図形を連動して観察できる。

### 3.2 電子銃と電子源

電子銃は、電子ビームの輝度・エネルギー分布・安定性を決定する。代表的な電子源と特徴は表1のように整理される。

#### 表1 電子源の比較

| 電子源           | 代表例            | 特徴                                           |
|------------------|-------------------|-----------------------------------------------|
| タングステン熱電子 | Wフィラメント      | 安価・取り扱い容易だが輝度・寿命は中程度      |
| LaB₆             | 六ホウ化ランタン   | 輝度・寿命がWより高く、真空条件にやや敏感    |
| FEG（電界放出）  | ショットキーFEG等  | 高輝度・高コヒーレンス・小エネルギースプレッド |

高分解能像やEELSなど高いビーム輝度やエネルギー分解能が要求される用途では、FEGを備えたTEMが広く用いられている。


## 4. 試料条件：薄膜厚さと散乱

### 4.1 有効試料厚さ

TEMでは、電子が試料を透過する必要があるため、試料厚さはおおむね 50–100 nm 程度以下（材料や加速電圧に依存）であることが望ましい。試料が厚すぎると、

- 多重散乱によるコントラストの複雑化
- 吸収・散乱によるビーム強度減衰
- 高分解能像や回折図形の解釈の困難化

が生じる。加速電圧を高くすると透過能は向上するが、放射線損傷や電子ビーム誘起反応のリスクも増大する。

### 4.2 弾性散乱と非弾性散乱

試料内で電子は原子ポテンシャルにより弾性散乱・非弾性散乱を受ける。

- 弾性散乱：エネルギー損失なし、結晶格子との干渉によりブラッグ回折を生じ、像・回折コントラストの主因となる。
- 非弾性散乱：内殻励起やプラズモン励起など、エネルギー損失を伴う。EELSなどの分光情報の源となる一方、像のコントラスト低下の要因ともなる。

高分解能像の解釈では、弾性散乱支配の条件を保つために適切な試料厚さ・加速電圧・撮影条件を選択することが重要である。


## 5. TEM像コントラストの基本

TEMにおける像コントラストは、主に以下の機構から生じる。

1. 質量・厚さコントラスト（mass-thickness contrast）  
2. 回折コントラスト（diffraction contrast）  
3. 位相コントラスト（phase contrast；高分解能像）  

### 5.1 質量・厚さコントラスト

試料の局所的な厚さや平均原子番号 $Z$ の違いによって、透過電子強度が変化する。一般に、厚い領域や高 $Z$ 元素を多く含む領域ほど電子がより強く散乱され、明視野像では暗く写る。このコントラストはアモルファス材料や多相材料の形態観察に適している。

### 5.2 回折コントラスト

結晶試料では、特定の結晶面がブラッグ条件を満たすと、その方向に強い散乱が生じる。明視野像では、対物絞りで透過ビームのみを選択することで、ブラッグ条件を満たす領域が暗くなる。一方、選択された回折スポットに対応する散乱電子のみを用いて像形成すると、暗視野像となる。

回折コントラストは、

- 転位・欠陥の可視化
- 双晶や積層欠陥の観察
- 粒界・サブグレイン構造の解析

に有効である。

### 5.3 位相コントラストと高分解能TEM（HRTEM）

高分解能TEMでは、試料を透過した電子波の位相変化とレンズ系の収差による位相シフトを利用して、格子像や原子列像を形成する。単純化すると、像強度は試料透過後の波動関数 $\psi(\mathbf{r})$ とレンズ伝達関数 $T(\mathbf{k})$ の畳み込みとして表される。

位相コントラスト像の定量的解釈には、マルチスライス法などを用いた像シミュレーションが重要であり、実測像と計算像の比較によって原子配列や欠陥構造を同定することができる。


## 6. 電子回折と結晶構造解析

### 6.1 選択領域電子回折（SAED）

TEMでは、試料の局所領域（数百 nm〜数 µm）の電子回折パターンを取得できる。選択領域絞り（SA aperture）を用いて関心領域を選び、その領域からの回折パターン（スポット、リングなど）を記録する。

ブラッグ条件は

$$
\mathbf{k}_{\mathrm{out}} - \mathbf{k}_{\mathrm{in}} = \mathbf{g}
$$

で表され、ここで $\mathbf{g}$ は逆格子ベクトルである。格子定数 $a$ と回折スポット間隔の幾何学的関係から、結晶系・格子定数・方位関係などを決定できる。

### 6.2 ナノビーム電子回折（NBED）・コンバージェントビーム電子回折（CBED）

より局所的な領域の結晶情報を得るために、ナノメートル径の収束ビームを用いたNBEDやCBEDが利用される。CBEDでは、収束ビームによりディスク状の回折パターンが得られ、その内部の微細構造や高次ラウエゾーン（HOLZ）線の解析から、空間群や局所ひずみ、電場分布などを評価することができる。


## 7. STEMと分光分析

### 7.1 STEM像形成

走査透過電子顕微鏡（Scanning Transmission Electron Microscopy; STEM）は、細く絞った電子プローブを試料上で走査し、透過あるいは散乱電子を位置ごとに検出して像を構成する手法である。代表的な検出モードには、

- 明視野STEM（BF-STEM）：透過電子を検出  
- 環状暗視野STEM（ADF-STEM）：散乱電子を環状検出器で検出  
- 高角度環状暗視野（HAADF-STEM）：高角度散乱を検出し、$Z$ コントラスト像を得る  

がある。特にHAADF-STEMでは、像強度がおおよそ $Z^{1.6\sim2}$ に比例するため、原子番号コントラストによる原子レベルの組成情報が得られる。

### 7.2 EDSとEELS

STEMやTEMにEDS（Energy Dispersive X-ray Spectroscopy）やEELS（Electron Energy-Loss Spectroscopy）を組み合わせることで、局所の元素組成・化学状態を評価できる。

- EDS：電子線照射に伴う特性X線スペクトルから元素種・組成比を定量  
- EELS：非弾性散乱電子のエネルギー損失スペクトルから、軽元素検出、価数、配位状態、バンド構造情報などを取得  

STEMモードでこれらを用いると、原子列スケールでの元素マッピングや化学状態マッピングが可能となる。


## 8. 試料作製技術の概要

TEM観察では、薄膜試料の作製がしばしば最も大きな課題となる。材料や観察目的に応じて、以下のような手法が用いられる。

- 機械研磨＋イオンミリング（Arイオン研磨など）  
- 電解研磨（ツインジェット法など；金属材料）  
- 集束イオンビーム（FIB）による薄膜作製・リフトアウト  
- 超薄切片法（ウルトラミクロトミー；高分子・生体材料）  

FIB-TEM試料作製では、特定の界面・欠陥・デバイス構造を狙って薄片化できるため、半導体デバイス解析や局所破壊起点の観察などに広く用いられている。一方で、Gaイオン照射ダメージや再堆積層などの影響を考慮し、最終仕上げ条件や低加速電圧クリーニングの導入が重要となる。


## 9. TEMの応用分野と他手法との比較

### 9.1 TEMの代表的な応用

TEMは、以下のような研究・開発分野で利用されている。

- 金属材料：析出物・転位構造・ナノ析出強化機構の解析  
- セラミックス・電子材料：界面構造、電極・界面層の評価  
- 半導体デバイス：微細配線・ゲート構造・界面欠陥の解析  
- ナノ材料：ナノ粒子・ナノワイヤ・2D材料（グラフェン等）の形態・構造解析  
- 生命科学：細胞・組織の超微細構造観察（凍結TEM、クライオTEM）  

### 9.2 他の顕微観察手法との比較

表2に、TEMを含むいくつかの観察手法の比較を示す。

#### 表2 観察手法の比較

| 手法        | 情報の主対象            | 空間分解能      | 情報深さ         | 特徴                               |
|-------------|-------------------------|------------------|------------------|------------------------------------|
| 光学顕微鏡  | 形態・組織              | 数百 nm          | バルク           | 試料準備が容易、非破壊観察        |
| SEM         | 表面形態・組成          | 数 nm            | 表面〜数百 nm   | 表面形態に優れる                  |
| TEM         | 内部構造・結晶構造      | <0.1 nm（装置に依存） | 数十〜100 nm    | 原子分解能、回折・分光解析も可能 |
| STEM        | 原子配列・局所組成      | <0.1 nm          | 数十〜100 nm    | Zコントラスト、EDS/EELSマップ     |
| AFM/STM     | 表面トポグラフィ・電子状態 | nm〜サブnm     | 表面            | 表面局所特性の評価に有効         |

TEMは、内部構造・結晶構造・局所組成を原子スケールで同時に評価できる点で独特の位置づけを占めている。


## 10. 日本国内におけるTEM技術の展開

日本では、大学・公的研究機関・企業の材料研究部門を中心に、多数のTEMが整備されている。日本電子（JEOL）や日立ハイテクなどの国内メーカーは、高分解能TEM、Cs補正TEM、環境制御TEM（ETEM）、クライオTEMなど多様な装置を開発しており、電子光学技術や検出器技術の面で世界的な存在感を持つ。

学術的には、日本顕微鏡学会や日本表面科学会、日本金属学会などでTEM関連の講座・チュートリアルやシンポジウムが数多く開催されている。また、環境制御TEM・その場TEMなどを用いて、触媒反応や相変態、電池材料の充放電過程などをリアルタイムで観察する研究が活発に行われている。


## まとめと展望

透過型電子顕微鏡（TEM）は、高加速電子線を用いることで、材料の内部構造・結晶構造・局所組成を原子スケールで解析できる基本的なナノ解析手段である。本稿では、電子波長と分解能の関係、TEMの装置構成と像形成原理、質量・厚さコントラスト、回折コントラスト、位相コントラスト、高分解能像の考え方、電子回折と結晶構造解析、STEMおよびEDS/EELSによる分光分析、試料作製や他手法との比較、日本国内の展開状況について整理した。

今後は、Cs補正や直接検出器のさらなる進展により、時間分解能・エネルギー分解能・空間分解能を高次元で両立するTEM観察が一層一般化すると考えられる。加えて、環境制御TEMやその場観察と組み合わせることで、触媒反応、電池反応、相変態、変形挙動などの動的過程を原子スケールで追跡する研究が拡大している。さらに、TEM像・回折・分光データを機械学習やマルチスケールシミュレーションと統合することで、ナノ構造とマクロ物性の関係を定量的に理解し、材料設計へと還元する流れが強まると期待される。TEMは今後も、物質・材料科学における不可欠な観察・分析手段として、その重要性を高めていくであろう。

## 参考文献
- 東ソー分析センター「TEM基礎講座① 原理」技術レポート No.T1713（2017年）  
  https://www.tosoh-arc.co.jp/techrepo/files/tarc00509/pdf/T1713T.pdf  
- 濱元千絵子「透過電子顕微鏡の原理とその応用」化学と教育 70, 142 (2022).  
  概要 PDF（核融合炉材料研究におけるTEM解説の参考文献リスト中）  
  https://www.jspf.or.jp/Journal/PDF_JSPF/jspf2025_02/jspf2025_02-50.pdf  
- 日本表面科学会編「透過型電子顕微鏡」丸善出版（1999年）  
- 木本浩司ほか「物質・材料研究のための透過電子顕微鏡」講談社サイエンティフィク（2020年）  
- 山本貴士「透過型電子顕微鏡法（TEM）」廃棄物試験・検査法部会資料（2008年）  
  https://jsmcwm.or.jp/wastest-group/files/2016/01/7fb6d433176121e8d9bbad953c12dea7.pdf  
- 小林啓介「透過電子顕微鏡によるナノ物質の測長に関する調査研究」産総研 計量標準報告 Vol.10, No.3 (2021).  
  https://unit.aist.go.jp/nmij/public/report/bulletin/Vol10/3/V10N3P501.pdf  
- P. B. Hirsch et al., Electron Microscopy of Thin Crystals, Butterworth (1965).  
- N. Tanaka, Electron Nano-imaging, Springer (2008).  
  https://link.springer.com/book/10.1007/978-4-431-56940-4  
- JEOL USA “What is Transmission Electron Microscopy?”  
  https://www.jeolusa.com/RESOURCES/Electron-Optics/transmission-electron-microscopy  
- Transmission Electron Microscope (TEM) Imaging Basics（University of Illinois）  
  https://hrdg.matse.illinois.edu/images/pdf/TEMbasics.pdf  
- 環境制御・透過型電子顕微鏡の現状と展望（竹田精治）顕微鏡 43, 3–11 (2008).  
  https://microscopy.or.jp/archive/magazine/43_1/pdf/43-1-3.pdf

File: src/exp/vsm.md
# 振動試料型磁力計（VSM）による磁化測定の基礎

振動試料型磁力計（Vibrating Sample Magnetometer; VSM）は、一定磁場中で試料を機械的に振動させ、そのとき変化する磁束から誘導起電力を検出することで磁気モーメントを測定する装置である。Faradayの電磁誘導則に基づく比較的単純な原理により、粉末・バルク・薄膜など多様な磁性材料の磁化曲線を広い磁場・温度範囲で定量評価できる点が特徴である。

### 参考ドキュメント
- 振動試料型磁力計 – 東京理科大学 物理学科 光学研究室（VSMの原理解説）  
  https://www.rs.tus.ac.jp/mitsuda/LabExercise/htmlVSM/vsmpri/vsmpri.html  
- 試料振動型磁力計(VSM)による磁性薄膜評価（大阪産業技術研究所 技術資料, 2019）  
  https://orist.jp/technicalsheet/19-11.pdf  
- 磁気特性(振動試料型磁力計/VSM) – 日鉄テクノロジー 技術紹介ページ  
  https://www.nstec.nipponsteel.com/technology/physical-properties/magnetic/magnetic_03.html  

## 1. VSMの位置づけと概要

振動試料型磁力計は、磁化特性（$M$–$H$曲線、保磁力、残留磁化、透磁率など）を自動的かつ連続的に測定する磁力計である。均一な直流磁場中に置かれた試料を一定振幅・一定周波数で単振動させ、試料近傍に配置した検出コイルに誘起する交流起電力の大きさから試料の磁気モーメントを求める原理に基づく装置である。

VSMは操作性が高く、測定時間も比較的短いことから、研究室レベルから産業応用まで広く用いられている。温度制御ユニットや高磁場電磁石と組み合わせることで、数 K から 1000 K 近傍までの温度領域、低磁場から数テスラ級の磁場領域で磁気特性を取得できる装置構成も一般的である。

## 2. 動作原理：電磁誘導と磁気モーメント

### 2.1 Faradayの法則とVSM信号

VSMはFaradayの電磁誘導則に基づく。検出コイルに誘起される起電力 $\varepsilon$ は

$$
\varepsilon(t) = -N \frac{d\Phi(t)}{dt}
$$

で与えられる。ここで、$N$ はコイル巻数、$\Phi(t)$ は検出コイルを貫く磁束であり、

$$
\Phi(t) = \int_{A} \mathbf{B}(\mathbf{r}, t)\cdot \mathbf{n}\, dA
$$

と書ける。試料の磁気モーメント $\mathbf{m}$ が作る磁場 $\mathbf{B}_{\mathrm{sample}}$ が試料の振動によって時間変化するため、その磁束変化が検出コイルに起電力を生じる。

試料位置を $z$ 方向に正弦波振動

$$
z(t)=z_{0}\sin(\omega t)
$$

させると、コイルを貫く磁束 $\Phi$ は $z(t)$ の関数 $\Phi(z(t))$ となり、

$$
\varepsilon(t) = -N\frac{d\Phi}{dt} = -N \frac{d\Phi}{dz}\frac{dz}{dt}
           = -N \frac{d\Phi}{dz} z_{0}\omega \cos(\omega t)
$$

となる。したがって、振動角周波数 $\omega$、振幅 $z_{0}$、および位置微分 $d\Phi/dz$ が既知であれば、検出される交流信号の振幅は試料の磁気モーメント $m$ に比例することになる。

### 2.2 磁気モーメントと磁化の定義

試料の磁気モーメント $\mathbf{m}$ と磁化 $\mathbf{M}$ の関係は

$$
\mathbf{M} = \frac{\mathbf{m}}{V}
$$

であり、$V$ は試料体積である。磁力計としては、VSMが直接測定するのは磁気モーメント $m$ に比例した電圧信号であり、試料の体積・質量が既知であれば磁化 $M$ [emu/cm³] や比磁化 $M/\rho$ [emu/g] に換算することができる。


## 3. VSMの装置構成

### 3.1 基本構成要素

典型的なVSMは以下の要素から構成される。

- 電磁石または超伝導磁石（静磁場の印加）
- 試料ロッド・振動子（ピエゾ素子、電磁振動子など）
- 検出コイル（サーチコイル、ピックアップコイル）
- ロックインアンプ等の検出電子回路
- 温度制御ステージ（オプション）
- 磁場センサ（ホール素子、NMRプローブなど）

試料は非磁性ロッドの先端に固定され、振動子により数十 Hz〜数百 Hz 程度で単振動させられる。振動方向は磁場方向に垂直または平行に設定されることが多い。検出コイルは試料の近傍に配置され、差動配置（例えば上下対称に巻いた一対のコイル）とすることで、背景磁場や外来ノイズを抑制する構成が一般的である。

### 3.2 検出コイル配置と感度

検出コイルは、試料の磁気双極子場の勾配（$dB/dz$）が最大となる位置に置くことで感度を最大化できる。代表的には、ヘルムホルツ型やグラジオール型のコイル配置が用いられ、差動結線により試料の振動に起因する信号のみを強調し、背景磁場の変動や外部ノイズを抑えるよう設計される。

感度は、コイル巻数 $N$、コイル面積 $A$、試料−コイル間距離、試料の磁気モーメントなどによって決まり、最適設計された研究用VSMでは $10^{-6}$ emu 程度の感度が得られるとされる。


## 4. VSMによる磁化曲線測定

### 4.1 $M$–$H$曲線とヒステリシス

VSMでは、外部磁場 $H$ を掃引しながら誘起電圧信号を取得することで、磁気モーメント $m(H)$ および磁化 $M(H)$ の磁場依存性、すなわち磁化曲線を測定する。得られる典型的なヒステリシスループでは、以下の物理量が定義される。

- 飽和磁化 $M_{\mathrm{s}}$
- 残留磁化 $M_{\mathrm{r}}$
- 保磁力 $H_{\mathrm{c}}$
- 初透磁率 $\mu_{\mathrm{i}}$ 等

外部磁場と内部磁場の関係は

$$
H_{\mathrm{int}} = H_{\mathrm{appl}} - N_{\mathrm{d}} M
$$

であり、$N_{\mathrm{d}}$ は試料形状による減磁係数である。VSM測定では通常、$H_{\mathrm{appl}}$ に対する $M$ を測定するが、磁化ループの定量的解釈には減磁場補正が重要となる。

### 4.2 測定モード

商用VSMでは、次のような測定モードが一般的である。

- $M$–$H$ループ測定（ヒステリシスループ）
- 初透磁率曲線、減磁曲線
- $M$–$T$測定（温度依存性、キュリー温度の決定）
- 角度依存測定（磁気異方性評価）
- 交流磁化応答の測定（オプション）

温度制御を組み合わせることで、キュリー点やスピン再配列温度などの磁気転移を精密に評価することができる。

## 5. 感度と測定限界

### 5.1 感度指標

VSMの感度は、おおまかに

- 最小検出磁気モーメント（例：$10^{-6}$–$10^{-7}$ emu 程度）
- 磁場の再現性・均一性
- 試料位置決め精度
- 電子回路のノイズ特性

などで評価される。測定系全体のノイズ電圧 $e_{n}$ とロックインアンプの帯域幅 $B$ を考えると、最小検出磁気モーメント $m_{\mathrm{min}}$ は

$$
m_{\mathrm{min}} \propto \frac{e_{n}}{S\sqrt{B}}
$$

と表現でき、$S$ は磁気モーメントから検出電圧への変換感度である。コイル設計、振動条件、ノイズ対策により $S$ を高め、$e_{n}$ や $B$ を抑えることが高感度化の基本である。

### 5.2 試料サイズと形状

VSMでは、数 mm 程度までのバルク片、粉末を充填したカプセル、小面積の薄膜試料などが測定対象となる。薄膜では、膜厚がナノメートルオーダであっても、基板サイズを大きくして全体の磁気モーメントを増やすことで測定可能となる。ただし、基板自体の反磁性・常磁性バックグラウンドが無視できない場合には、基板のみの信号を差し引くなどの工夫が必要となる。


## 6. 他の磁力計との比較

VSMは、多数の磁力計の一種であり、原理・感度・装置構成が異なる。表1に代表的な磁力計との比較を示す。

### 表1 代表的磁力計との比較（概略）

| 装置                  | 原理                                     | 代表的感度      | 特徴                         |
|-----------------------|------------------------------------------|-----------------|------------------------------|
| VSM                   | 振動試料による電磁誘導（Faraday則）     | $\sim 10^{-6}$ emu | 幅広い磁場・温度、応答が速い |
| SQUID磁力計          | Josephson接合の超伝導量子干渉効果       | $\sim 10^{-8}$–$10^{-9}$ emu | 最高感度だが装置が複雑       |
| AGM（交番勾配磁力計）| 磁場勾配中の力測定（力検出型）          | VSMと同程度    | 小試料に有利、構成が簡素     |
| 抽出型磁力計          | 試料移動に伴う磁束変化（電磁誘導）      | $\sim 10^{-6}$ emu | 高磁場に適する構成が多い     |

SQUID磁力計は極めて高感度であるが、低温・シールド環境が必要であるのに対し、VSMは室温付近での簡便な磁化曲線測定に適し、温度・磁場の範囲を拡張しやすい点が長所である。


## 7. 薄膜・ナノ構造に対するVSM測定

### 7.1 薄膜試料

軟磁性薄膜や強磁性多層膜などの磁気特性評価において、VSMは基本的な測定手段として広く用いられている。薄膜では以下の点が重要となる。

- 実効体積 $V = A t$（面積 $A$ と膜厚 $t$）の評価
- 基板のバックグラウンド磁化の補正
- 面内／面外方向の磁場印加による異方性評価

薄膜に対して面内方向と面外方向の $M$–$H$曲線を測定すると、磁気異方性エネルギー定数 $K_{\mathrm{u}}$ や有効異方性場 $H_{\mathrm{k}}$ を推定することができる。

### 7.2 ナノ粒子・粉体

ナノ粒子や粉末材料では、粒径分布や粒子間相互作用が磁化曲線に反映される。超常磁性粒子では、$M$–$H$曲線がBrillouin関数やLangevin関数に類似した形状を示し、温度依存性測定と組み合わせることでブロッキング温度や有効磁気モーメントの解析が行われる。


## 8. 測定データの解析と校正

### 8.1 校正試料

VSMは絶対値の磁化を求めるために、既知の磁気モーメントを持つ標準試料を用いて校正を行う。代表的にはNi標準試料やYIG（イットリウム鉄ガーネット）などが用いられ、既知の飽和磁化 $M_{\mathrm{s,ref}}$ と体積 $V_{\mathrm{ref}}$ から標準試料の磁気モーメント

$$
m_{\mathrm{ref}} = M_{\mathrm{s,ref}} V_{\mathrm{ref}}
$$

が決まる。標準試料の測定により、検出電圧の振幅 $V_{\mathrm{ref}}$ と $m_{\mathrm{ref}}$ の比例係数を求め、未知試料の信号振幅 $V_{\mathrm{sample}}$ から磁気モーメント $m_{\mathrm{sample}}$ を換算する。

### 8.2 背景信号と補正

実際の測定では、試料ホルダやロッド、基板などによるバックグラウンド信号が含まれる。これらは通常、試料なし（空ホルダ）あるいは基板のみの測定を行い、その磁化曲線を差し引くことで補正される。

さらに、測定磁場が有限であるため、飽和磁化と見なす磁場の上限や、減磁場補正の取り扱いは、解析目的に応じて慎重に選ぶ必要がある。


## まとめと展望

振動試料型磁力計（VSM）は、Faradayの電磁誘導則に基づき、一定磁場中で振動する試料の磁束変化から磁気モーメントを測定する装置であり、粉末・バルク・薄膜といった多様な磁性材料の磁化曲線、保磁力、透磁率などを広い磁場・温度範囲で定量評価できる基本的な磁気測定手段である。本稿では、VSMの動作原理、装置構成、磁化曲線測定モード、感度と測定限界、他の磁力計との比較、薄膜・ナノ材料への応用、校正とデータ解析の考え方、日本国内での展開などを体系的に整理した。

今後は、超伝導磁石との組み合わせによる超高磁場測定、極低温・高温・高圧・応力印加など多自由度環境でのその場測定、さらには時間分解測定や交流磁化応答との連携によって、磁気ダイナミクスや磁気熱量効果、スピントロニクス材料など新しい物性研究への展開が一層進むと考えられる。また、VSMから得られる膨大な磁化曲線データを機械学習やマルチスケールシミュレーションと統合することで、磁区構造や電子状態との対応関係を抽出し、磁性材料設計へと接続する研究も期待される。VSMは今後も、基礎磁性研究から応用材料開発に至るまで、中心的な役割を担い続ける装置であるといえる。


## 参考文献
- Vibrating-sample magnetometer – Wikipedia  
  https://en.wikipedia.org/wiki/Vibrating-sample_magnetometer  

- Vibrating sample magnetometry – ESM Summer School Practical Notes (2019)  
  https://magnetism.eu/esm/2019/practical/VSM_practical.pdf  

- Vibrating Sample Magnetometer Home Page – Texas State University  
  https://gato-docs.its.txst.edu/jcr:7543b8ec-f619-49c3-888f-01c3ad13c7da/vsm.pdf  

- VSM/AGMの原理・特長と磁性材料の評価 – 東陽テクニカ アプリケーションノート  
  https://www.toyo.co.jp/material/casestudy/detail/id%3D7003  

- An Introduction to Vibrating Sample Magnetometer – Stanford Magnets  
  https://www.stanfordmagnets.com/an-introduction-to-vibrating-sample-magnetometer.html

File: src/exp/xps.md
# X線光電子分光法（XPS）の基礎

X線光電子分光法（X-ray Photoelectron Spectroscopy; XPS）は、固体表面から放出される光電子の運動エネルギー分布を測定することで、表面近傍の元素組成と化学状態を調べる表面分析法である。数ナノメートル程度の極表面に選択的な感度を持ち、材料表面の電子状態・化学結合状態を定量的に評価できる基本的な分析技術である。

## 参考ドキュメント
1. 二股佑允「XPSの基礎および近年の動向」Vacuum and Surface Science 64, 20180794 (2021).  
2. 日本表面科学会編「X線光電子分光法」表面分析技術選書（丸善出版, 1998）.  
3. JEOL, アルバック・ファイ、日産アーク各社によるXPS解説ページ（Web, 日本語）.  


## 1. XPSの位置づけと概要

XPSは、一定エネルギーのX線を試料表面に照射し、光電効果によって放出された電子の運動エネルギーを測定することで、電子の結合エネルギーを求める分光法である。結合エネルギーは元素種と電子殻（1s, 2p, 3dなど）ごとに固有であり、さらに化学結合状態（酸化数や配位環境）によってわずかに変化するため、元素分析と化学状態分析を同時に行うことができる。

XPSは光電子分光（PES）の一種であり、紫外光電子分光（UPS）が主に価電子帯の電子状態を対象とするのに対し、XPSは内殻準位の光電子を測定することにより元素および化学結合状態の同定に優れる。得られる情報は、表面から数 nm 程度の深さに限定されるため、「表面・界面の化学状態」を特徴付ける分析法として位置づけられる。


## 2. 光電効果と結合エネルギー

### 2.1 エネルギー保存則と結合エネルギー

XPSの基本式は、光電効果に基づくエネルギー保存則で表される。光子エネルギーを $h\nu$、放出された光電子の運動エネルギーを $E_{\mathrm{k}}$、電子の結合エネルギーを $E_{\mathrm{B}}$、試料の仕事関数を $\phi$ とすると、エネルギー保存則は

$$
h\nu = E_{\mathrm{k}} + E_{\mathrm{B}} + \phi
$$

と書かれる。通常のXPS装置では、光電子は分光器（アナライザ）の基準電位に対してエネルギー測定されるため、装置側の仕事関数を含めた形で

$$
E_{\mathrm{B}} = h\nu - E_{\mathrm{k}} - \phi_{\mathrm{sp}}
$$

と表現されることが多い。ここで $\phi_{\mathrm{sp}}$ は分光器の仕事関数を含んだ有効仕事関数であり、装置校正により実験的に決定される。

### 2.2 表面感度と非弾性平均自由行程

固体中で生成された光電子は、表面に到達するまでに他の電子や格子と非弾性散乱を起こし、その結果としてエネルギーを失う。一次光電子が非弾性散乱を受けずに外部へ脱出する確率は深さ $z$ とともに指数関数的に減衰し、一般に

$$
I(z) = I_0 \exp\left(-\frac{z}{\lambda \cos\theta}\right)
$$

と表される。ここで、$\lambda$ は光電子の非弾性平均自由行程（inelastic mean free path; IMFP）、$\theta$ は表面法線に対する取出し角である。測定信号のおおよそ 95 % 程度は $z \lesssim 3\lambda \cos\theta$ からの寄与であるため、XPSの分析深さは数 nm 程度となることが多い。

IMFPは光電子の運動エネルギーに依存し、一般に 50–100 eV 付近で極小（数 Å 程度）となる「ユニバーサルカーブ」を示す。このため、励起X線のエネルギーや測定モードにより表面感度をある程度調整することができる。


## 3. XPSと他の表面分析法の比較

XPSは、同じ電子を検出対象とするオージェ電子分光（AES）や、X線を用いるが光子を検出するX線吸収分光（XAS）などと補完的な関係にある。表1に代表的な表面分析法との比較を示す。

### 3.1 表1：XPSと他の表面分析法の比較

| 手法     | 励起源         | 検出する粒子 | 主な情報                      | 分析深さの目安  | 特徴                      |
|----------|----------------|--------------|-------------------------------|-----------------|---------------------------|
| XPS      | X線（Al Kα, Mg Kα, など） | 光電子       | 元素組成、化学状態、電子状態 | 数 nm           | 化学状態分析に優れる     |
| UPS      | 真空紫外光     | 光電子       | 価電子帯構造、仕事関数        | 1–2 nm 程度     | 価電子のバンド構造に敏感 |
| AES      | 電子線         | オージェ電子 | 元素組成、若干の化学状態      | 1–3 nm 程度     | 微小領域分析に適する     |
| SIMS     | イオンビーム   | 二次イオン   | 極高感度の元素・同位体分析    | サブ nm〜数 nm  | トレース元素分析に優れる |
| XAS      | X線            | 吸収光子     | 局所構造、価数、配位環境      | バルク〜表面選択 | 内殻吸収端の構造解析     |

XPSは、定量性と化学状態分析、空間分解能（マイクロ〜ナノメートルスケール）、深さ方向分析（スパッタリングとの併用）をバランスよく備えており、材料開発から品質評価まで幅広い用途で利用されている。


## 4. XPS装置の構成

XPS装置は、一般に以下の要素から構成される。

1. X線源（X線管またはモノクロメータ付きX線源）  
2. 超高真空チャンバー  
3. 電子エネルギー分析器（半球型静電アナライザなど）  
4. 電子検出器（チャネルプレート、マルチチャンネル検出器など）  
5. 試料導入・位置決め機構（マニピュレータ、冷却・加熱機構）  
6. 真空排気系（ターボ分子ポンプ、イオンポンプなど）

### 4.1 X線源

実験室XPSでは、Al Kα（1486.6 eV）や Mg Kα（1253.6 eV）線を発生するX線管が広く用いられる。これらは固定エネルギー線源であり、単色化（モノクロメータ）により高エネルギー分解能と低バックグラウンドを実現できる。シンクロトロン放射光を用いる場合には、X線エネルギーを連続的に掃引可能であり、共鳴励起や角度分解測定などより高度な測定が可能となる。

### 4.2 電子エネルギー分析器

最も一般的な分析器は半球型静電アナライザである。これは2枚の同心半球電極間に電位差を与え、特定の運動エネルギーを持つ電子のみを通過させる構造である。エネルギー分解能 $\Delta E$ は、通過エネルギー $E_{\mathrm{pass}}$ とスリット幅 $w$ に依存し、測定条件に応じて分解能と信号強度のトレードオフを設定する。

### 4.3 真空条件

XPSは、光電子が試料表面から検出器までの飛行中に気体分子との散乱を受けないよう、一般に $10^{-6}$ Pa 程度以下の超高真空環境で行われる。この条件により、表面の再汚染速度も抑えられ、安定した測定が可能となる。


## 5. XPSスペクトルと解析の基礎

### 5.1 スペクトルの構造

XPSスペクトルは、横軸に結合エネルギー $E_{\mathrm{B}}$、縦軸にカウント数（強度）をとったグラフとして表示される。1本のスペクトルには以下のような成分が含まれる。

- 光電子ピーク（core-level peak）  
- スピン軌道分裂によるダブルピーク（例：p軌道の 2p₃/₂, 2p₁/₂）  
- サテライトピーク（shake-up, shake-off）  
- プラズモン損失ピーク  
- 背景（非弾性散乱による連続成分）

高分解能測定では、化学状態の違いにより同一元素のピークが複数に分かれて観測される。これを化学シフトと呼び、酸化状態や配位環境の違いに対応付けることができる。

### 5.2 化学シフトと結合エネルギー

化学シフトは、原子の形式的な酸化数、隣接原子の電気陰性度、結合の共有性・イオン性などによって変化する。一般に、より高い酸化数や電気陰性度の高い原子との結合では、内殻電子の結合エネルギーが高エネルギー側（大きな $E_{\mathrm{B}}$）にシフトする。たとえば、Si 2pの結合エネルギーは、Si⁰（Siバルク）、Si⁺、Si²⁺、Si³⁺、Si⁴⁺（SiO₂）の順に高エネルギー側へシフトすることが知られている。

### 5.3 電荷補正とエネルギー軸校正

絶縁体や半導体では、X線照射による帯電によりスペクトル全体が高エネルギー側にシフトすることがある。このため、表面に存在する炭素汚染層の C 1s ピークを 284.6–285.0 eV に合わせるなど、基準ピークによるエネルギー軸の補正が広く行われている。


## 6. 定量解析の考え方

### 6.1 元素定量の基本式

元素 $i$ の光電子ピークの積分強度を $I_i$、対応する相対感度係数（relative sensitivity factor）を $S_i$ とすると、測定領域内の原子比 $C_i$ は

$$
C_i = \frac{I_i / S_i}{\sum_j I_j / S_j}
$$

と表される。ここで和は測定されたすべての元素 $j$ にわたってとる。得られる原子比は、XPSが水素やヘリウムなど軽元素に感度を持たないこと、分析深さが数 nm 程度であることを考慮する必要がある。

### 6.2 背景除去とピーク分離

定量的なピーク面積を得るためには、非弾性散乱による背景信号をモデル化して除去する。よく用いられる背景モデルとして、直線背景、Shirley 背景、Tougaard 背景などがある。その後、Voigt関数（ガウスとローレンツの畳み込み）などを用いてピークを分離し、各化学状態に対応する成分の面積を求める。

化学状態定量では、同一元素のピークを複数の成分に分解し、それぞれの面積比から酸化状態や配位環境の割合を推定する。この際、既知の標準試料や文献値との比較が重要となる。


## 7. 深さ方向分析とスパッタリング

XPSは本来表面感度の高い手法であるが、イオンスパッタリングと組み合わせることで深さ方向プロファイルを取得できる。Ar⁺などのイオンビームで試料表面をエッチングし、一定時間ごとにXPSスペクトルを測定することで、元素組成や化学状態の深さ分布を求めることができる。

ただし、スパッタリングは以下のような影響を生じる可能性がある。

- 元素ごとのスパッタ率の違いによる選択スパッタリング  
- 結晶構造や化学状態の変化（還元・酸化・アモルファス化など）  
- ダメージ層の形成と再構成  

これらを考慮し、スパッタ条件（エネルギー、入射角、ガス種）や補助的分析（例えばToF-SIMSや断面TEM）との併用が重要となる。


## 8. 拡張XPS手法

### 8.1 角度分解XPS（ARXPS）

光電子の取出し角 $\theta$ を変えることで、有効分析深さ $3\lambda \cos\theta$ を変化させることができる。この原理を利用した角度分解XPS（ARXPS）では、同一元素の表面・界面・バルク近傍の寄与を分離し、超薄膜や界面層の評価を行うことができる。

### 8.2 硬X線光電子分光（HAXPES）

従来のXPSより高いエネルギー（数 keV〜10 keV 程度）の硬X線を用いると、光電子の運動エネルギーが増加し、IMFPが長くなる。その結果、分析深さが数十 nm〜100 nm 程度へと拡大し、バルク近傍の電子状態や埋もれた界面の情報を得ることができる。シンクロトロン放射光施設において盛んに利用されている。

### 8.3 イメージングXPS・マイクロXPS

電子レンズ系やX線集光光学系を組み込むことで、数十 µm〜サブ µm の空間分解能を持つXPSイメージングが可能である。これにより、粒界・析出相・微小欠陥など局所構造と化学状態の関係を可視化することができる。


## 9. 日本国内におけるXPS研究・応用

日本では、表面科学会、表面技術協会、日本真空学会などが中心となり、XPSの基礎と応用に関する講演会や講座が継続的に開催されてきた。XPSを用いた表面・界面分析は、半導体・磁性材料・高分子・電池材料・触媒・バイオ材料など幅広い分野で利用されている。

装置メーカー（JEOL、アルバック・ファイ、日本電子など）は、装置性能とデータ解析環境の高度化を進めており、単なる元素同定にとどまらず、マッピング、イメージング、深さ方向分析、オージェ・SIMS・SEMなど他手法との複合解析が一般的となりつつある。また、受託分析機関や企業内分析センターによるXPSデータの蓄積が進み、ライブラリ化されたスペクトルや標準データベースの整備も進展している。


## まとめと展望
X線光電子分光法（XPS）は、光電効果に基づき固体表面から放出される光電子の運動エネルギーを測定することで、数ナノメートルの極表面における元素組成と化学状態を同時に評価できる表面分析法である。本稿では、光電効果とエネルギー保存則、非弾性平均自由行程による表面感度、装置構成、スペクトル構造と化学シフト、定量解析の基本、スパッタリングを利用した深さ方向分析、角度分解・硬X線XPSといった拡張手法について概説した。

今後は、時間分解測定やその場観察手法との組み合わせにより、反応過程や電池・触媒の動作状態を直接追跡する研究が一層進展すると考えられる。また、機械学習を用いたスペクトル解析・自動フィッティング・化学状態分類の試みも始まっており、膨大なXPSデータを効率的に活用するためのデータ駆動型解析が重要になるであろう。シンクロトロン放射光や自由電子レーザーなど高輝度光源の活用とあわせて、XPSは今後も表面・界面科学の中核的手法として発展し続けると期待される。

## 参考文献
- 二股佑允「XPSの基礎および近年の動向」Vacuum and Surface Science 64, 20180794 (2021).  
- 日本表面科学会編「X線光電子分光法」表面分析技術選書（丸善出版, 1998）.  
- JEOL「X線光電子分光装置（XPS、ESCA）」やさしい科学・製品情報ページ（Web解説）.  
- K. Siegbahn et al., “ESCA Applied to Free Molecules,” North-Holland Publishing (1969).  
- J. F. Watts and J. Wolstenholme, “An Introduction to Surface Analysis by XPS and AES,” Wiley (2003).  
- Wikipedia contributors, “X-ray photoelectron spectroscopy,” Wikipedia, The Free Encyclopedia.  
- ULVAC-PHI「X線光電子分光法（XPS）とは」技術解説ページ（Web, 日本語）.  
- 日産アーク「X線光電子分光分析（XPS）による表面分析をわかりやすく解説」技術解説ページ（Web, 日本語）.
